Repository: khanasyab/claude-code-task-4-Building-And-Road-Code

File: Indian Roads Congress (IRC)/IRC_044_2017_Guidelines_for_Cement_Concrete_Mix_Design_for_Pavements_(Third_Revision).txt (part 1 of 3)
======================================================================
SOURCE PDF: IRC_044_2017_Guidelines_for_Cement_Concrete_Mix_Design_for_Pavements_(Third_Revision).pdf
TOTAL PAGES: 64
======================================================================


======================================================================
PAGE 3 of 64
======================================================================
IRC:44-2017
GUIDELINES  
FOR  
CEMENT CONCRETE MIX DESIGN 
FOR PAVEMENTS
(Third Revision)
Published by:
INDIAN ROADS CONGRESS
Kama Koti Marg, 
Sector-6, R.K. Puram, 
New Delhi-110 022
November, 2017
Price : ` 500/- 
(Plus Packing & Postage)



======================================================================
PAGE 4 of 64
======================================================================
IRC:44-2017
First Published	
:	
August, 1972
First Revision	
:	
December, 1976
Second Revision	
:	
September, 2008
Reprinted	
:	
June, 2009
Reprinted	
:	
March, 2010
Reprinted	
:	
July, 2011
Reprinted	
:	
October, 2014
Third Revision	
:	
November, 2017
(All Rights Reserved. No part of this publication shall be reproduced,  
translated or transmitted in any form or by any means without the  
permission of the Indian Roads Congress)
Printed by India Offset Press, Delhi - 110 064
500 Copies



======================================================================
PAGE 5 of 64
======================================================================
IRC:44-2017
i
Contents
S.No.	
Description
Page No.
Abbreviations
ii
Personnel of the Highways Specifications and Standards Committee
iii-iv
Introduction
1
1.	
Scope
4
2.	
Definitions
4
3.	
Materials
6
4.	
Mix Design
10
5.	
Approach to Mix Proportioning for High Strength Concrete 
19 
(Grade M65 & Above)
6.	
Pervious Concrete
23
7.	
Examples
28
Annexure – A
29
Annexure – B
32
Annexure – C
39
Annexure – D
44
Annexure – E
48
Annexure – F
51



======================================================================
PAGE 6 of 64
======================================================================
IRC:44-2017
ii
ABBREVIATIONS
Cementitious Material
–
cm
Ground Granulated Blast Furnace Slag
–
GGBFS
High Range Water Reducing Admixtures
–
HRWRAS
High Range Water Reducing Agents
–
HRWRA
High Strength Concrete
–
HSC
Ordinary Portland Cement
–
OPC
Pervious Concrete
–
PC
Portland Pozzolana Cement
–
PPC
Portland Slag Cement
–
PSC
Pavement Quality Concrete
–
PQC
Recycled Concrete Aggregate
–
RCA
Ready Mix Concrete
–
RMC
Saturated Surface Dry
–
SSD
Water Cement Ratio
–
w/c
Water Cementitious Material Ratio
–
w/cm



======================================================================
PAGE 7 of 64
======================================================================
IRC:44-2017
iii
PERSONNEL OF THE HIGHWAYS SPECIFICATIONS  
AND STANDARDS COMMITTEE 
(As on 23.06.2017)
1
Kumar, Manoj
(Convenor)
Director General (Road Development) & Special Secretary to Govt. of 
India, Ministry of Road Transport and Highways, New Delhi
2
Singh, B.N.
(Co-Convenor) 
Addl. Director General (Incharge), Ministry of Road Transport and 
Highways, New Delhi
3
Verma, Dr. S.K.
(Member Secretary) 
Chief Engineer (R) S,R & T, Ministry of Road Transport & Highways,  
New Delhi
Members
4
Bamezai, Prof. (Dr.) Gita
R&D, Indian Institute of Mass Communication, New Delhi
5
Basar, Toli
Chief Engineer, PWD, Arunachal Pradesh
6
Bhanot, Balraj
Chairman, TED, Bureau of Indian Standards, New Delhi
7
Bongirwar, P.L.
Secretary (Retd.), PWD Maharashtra
8
Gupta, D.P.
DG(RD) & AS (Retd.), Ministry of Road Transport and Highways,  
New Delhi 
9
Jain, Prof. (Dr.) S.S.
Professor, Indian Institute of Technology, Roorkee
10
Jain, R.K.
Chief Engineer (Retd.), PWD Haryana
11
Kadiyali, Dr. L.R.
Chief Executive, L.R. Kadiyali & Associates, New Delhi  
(Expired on 18.02.2016)
12
Lal, Bhure
Chairman, Environment Pollution Control Authority, Delhi
13
Lal, Chaman
Engineer-in-Chief, Gurugram Metropolitan Development Authority, 
Haryana
14
Narain, Sunita
DG, Centre for Science and Environment, New Delhi
15
Nashikkar, J.T.
JMD, Maharashtra State Road Development Corporation Ltd., Mumbai
16
Pandey, R.K.
Member (Projects), National Highways Authority of India, New Delhi
17
Parida, Prof. (Dr.) M.
Dean, SRIC, Indian Institute of Technology, Roorkee
18
Pateriya, Dr. I.K.
Director (Tech), National Rural Roads Development Agency, New Delhi
19
Pawar, Ajit
Secretary (Retd.), PWD Maharashtra
20
Porwal, Dr. S.S. (VSM)
ADG (Retd.), Border Roads Organisation, New Delhi
21
Raju, Dr. G.V.S.
Engineer-in-Chief (Retd.), Roads & Building, Andhra Pradesh
22
Rawat, M.S.
Executive Director, AECOM India Pvt. Ltd.
23
Sarangi, D.
CGM, National Highways Authority of India, New Delhi
24
Sharma, M.P.
Chief Engineer, Ministry of Road Transport and Highways, New Delhi
25
Sharma, S.C.
DG(RD) & SS (Retd.), Ministry of Road Transport and Highways,  
New Delhi



======================================================================
PAGE 8 of 64
======================================================================
IRC:44-2017
iv
26
Sheokand, Balbir Singh
Executive Engineer, PWD Haryana
27
Singh, Nirmaljit
DG(RD) & SS (Retd.), Ministry of Road Transport and Highways,  
New Delhi 
28
Singh, Pawan Kumar
GM, 3M India Ltd.
29
Sinha, A.V.
DG(RD) & SS (Retd.), Ministry of Road Transport and Highways,  
New Delhi
30
Tawade, D.O.
Member (T), National Highways Authority of India, New Delhi
31
The Director,
(Chandra, Dr. Satish)
Central Road Research Institute, New Delhi
32
The Director General,
(Shrivastava, Lt. Gen.  S.K.)
Border Roads Organisation, New Delhi
33
The Director General, 
(Mathur, Vishnu) 
Society of Indian Automobile Manufactures, New Delhi
34
The Engineer-in-Chief,
(Sharma, Lt. Gen. Suresh) 
Military Engineer Services, New Delhi
35
Tickoo, Bimal
Secretary (T), PWD Jammu
36
Tiwari, Prof. (Dr.) Geetam
Professor, Indian Institute of Technology, New Delhi
37
Varshney, Sharad
Superintending Engineer, Ministry of Road Transport and Highways, 
New Delhi
38
Verma, G.L.
MD, Engg and Planning Consultants Ltd., New Delhi
Corresponding Members
1
Baluja, Dr. Rohit
President, Institute of Road Traffic Education, New Delhi
2
Bhowmik, Sunil 
Engineer-in-Chief (Retd.), Tripura
3
Kandasamy, C
DG(RD) & SS (Retd.), Ministry of Road Transport and Highways,  
New Delhi
4
The Director,
(Patil, Capt. (Dr.) Rajendra B. 
Saner)
Central Institute of Road Transport, Pune
Ex-Officio Members
1
President,
Indian Roads Congress
(Pradhan, N.K.), Engineer-in-Chief cum Secretary, Works Department, 
Odisha
2
Director General (Road 
Development) & Special 
Secretary to Govt. of India
(Kumar, Manoj), Ministry of Road Transport and Highways, New Delhi
3
Secretary General,
Indian Roads Congress
 Nirmal, Sanjay Kumar



======================================================================
PAGE 9 of 64
======================================================================
IRC:44-2017
1
GUIDELINES FOR  
CEMENT CONCRETE MIX DESIGN FOR PAVEMENTS  
(THIRD REVISION)
Introduction
Concrete has become an indispensable construction material. According to the present 
state-of-the-art, concrete has bypassed the stage of mere four component system, that is, 
cement, water, coarse aggregate and fine aggregates. It can be a combination of far more 
number of ingredients, for example a judicious combination of ingredients from more than 
ten materials. In the recent past, apart from the four ingredients mentioned above, and some 
more ingredients namely fly ash, ground granulated blast furnace slag, silica fume, rice husk 
ash, metakaoline, superplasticizer and fibres are generally used in concrete. Hence, it is all 
the more, plasticizers and retarders, accelerators and air entraining agents essential at this 
juncture to have general guidelines on proportioning the ingredients in concrete mixes. The 
need for the guidelines has been further enhanced by the importance given to proportioned 
concrete mixes in different specifications including IS:456.
The objective of design of concrete mixes is to arrive at the most economical and practical 
combinations and proportions of different ingredients to produce concrete that will meet the 
performance requirements under specified conditions of use. An integral part of concrete 
mix proportioning is the preparation of trial mixes and effecting adjustments to such trials to 
strike a balance between the requirements of placement, that is, workability and strength, 
concomitantly satisfying durability requirements.
Concrete has to be of satisfactory quality both in its fresh and hardened states. This task is 
best accomplished by trial mixes arrived at by the use of certain established relationships 
among different parameters and by analysis of data already generated thereby developing 
a basis for judicious combination of all the ingredients involved. The basic principles which 
underline the proportioning of mixes are Abram’s law for strength development and Lyse’s rule 
for making mix with adequate workability for placement in a dense state so as to enable the 
strength development as contemplated. From practical point of view, compressive strength 
is often taken as an index of acceptability. This does not necessarily satisfy the requirements 
of durability unless examined under specific context. Mix proportioning is generally carried 
out for a particular compressive strength or flexural strength requirements ensuring that fresh 
concrete of the mix so proportioned possesses adequate workability for placement without 
segregation and bleeding while attaining a dense state.
Proportioning of concrete mixes can be regarded as a procedure set to proportion the most 
economical concrete mix for specified durability and grade for required site conditions. The 
basic principle of the concrete mix design is to select the proportion of all the ingredients 
on the basis of their absolute volume and taking total absolute volume of concrete 1 m3. In 
the present code apart from Guidelines for Cement Concrete Mix Design for Pavement of 
standard grade of concrete, approach to mix proportioning for high strength concrete and 
pervious concrete is also introduced. In the present Guidelines, the absolute volume of air 



======================================================================
PAGE 10 of 64
======================================================================
IRC:44-2017
2
has been considered as 1.5 per cent for 9.5 mm, 1.0 per cent for 19 mm and 0.8 per cent for 
31.5 mm maximum size of aggregate.
As a guarantor of quality of concrete in the construction, the contractor should carry out mix 
proportioning and the Engineer-in-Charge should approve the mix so proportioned. The mix 
design method given in these Guidelines is to be regarded as Guidelines only, to arrive at 
an acceptable proportions satisfying the requirement of placement, development of strength 
with age and durability.
The Draft IRC:44 “Guidelines for Cement Concrete Mix Design for Pavements” (Third 
Revision) was taken up by the Rigid Pavement Committee (H-3). The revised draft was 
prepared by Sub Group comprising of Shri V.V. Arora, Dr. S.C. Maiti, Shri J.B. Sengupta, Shri 
Binod Kumar, Dr. Pardeep Kumar Gupta and Shri Suresh Kumar. The draft was deliberated 
in a series of meetings. The H-3 Committee finally approved the draft document in its meeting 
held on 15th October, 2016 and decided to send the final draft to IRC for placing before the 
HSS Committee. 
The Composition of H-3 Committee is as given below:
Jain, R.K.
……
Convenor
Arora, V.V.
……
Co-Convenor
Ganju, Col. (Retd.) V.K.
……
Member-Secretary
Members
Avtar, Ram
Reddy, S.S.
Bongirwar, P.L.
Sengupta, J.B.
Gajria, Maj. Gen. (Retd.) K.T.
Sheokand, B.S.
Gupta, Prof. (Dr.) P.K.
Srivastava, R.K.
Indoria, R.P.
Tare, Prof. (Dr.) Vandana
Jain, L.K.
Thakar, Vikas
Joshi, Brig. Girish
Thombare, Vishal
Kumar, Binod
Tipnis, Col. (Retd.) Manoj
Kumar, Raman
Trivedi, Anil
Madaan, Rajesh
Venkatesha, M.C.
Maiti, Dr. S.C.
Rep. of UltraTech Cement Ltd.  
(Jain, A.K. upto 17.08.2016 
thereafter Ramachandra, Dr. V.)
Nayak, Sanjay
Ramana, Dr. G.V.
Corresponding Members
Justo, Prof. (Dr.) C.E.G.
Ramchandani, S.M.
Pandey, Prof. (Dr.) B.B.
Veeraragavan, Prof. (Dr.) A.



======================================================================
PAGE 11 of 64
======================================================================
IRC:44-2017
3
Ex-Officio Members
President,
Indian Roads Congress
(Pradhan, N.K.), Engineer-in-Chief 
cum Secretary, Works Department, 
Odisha
Director General 
(Road Development) & Special 
Secretary to Govt. of India
(Kumar, Manoj), Ministry of Road 
Transport & Highways
Secretary General, 
Indian Roads Congress
Nirmal, Sanjay Kumar
The Highways Specifications & Standards Committee (HSS) considered and approved the 
draft document in its meeting held on 23rd June, 2017. The Executive Committee in its meeting 
held on 13th July, 2017 considered and approved the same document for placing it before 
the Council. The Council in its 212th meeting held at Udaipur on 14th and 15th July, 2017 
considered and approved the draft IRC:44 “Guidelines for Cement Concrete Mix Design for 
Pavements” (Third Revision) for publishing.
In this third revision, the following major modifications have been made:
	
(a)	
In the present document Guidelines for Cement Concrete Mix Design for 
Pavement of standard grade of concrete, approach to mix proportioning for 
high strength concrete and pervious concrete are also introduced.
	
(b)	
The guidelines modify the procedure to fix the target mean strength for mix 
proportioning based on flexural strength or compressive strength and for each 
case two different equations are given and it is recommended to adopt the 
higher value as target mean strength. The recommended combined grading 
requirement of fine aggregate and coarse aggregate is also introduced.
	
(c)	
The maximum size of coarse aggregate for pavement construction is 
modified to 31.5 mm and the sieve sizes of aggregates are tuned to MORTH 
Specifications.
	
(d)	
The requirements for selection of standard deviation, air content, water-
cement ratio, water content and estimation of quantity of coarse and fine 
aggregate, trial mixes, illustrative examples have been reviewed and 
accordingly modified.
	
(e)	
Illustrative examples of concrete mix proportioning for standard grade 
concrete based on both i.e. flexural strength and compressive strength, 
high strength concrete and pervious concrete are given as Annexure. The 
uses of mineral and chemical admixture as one of the ingredients have been 
included.
	
(f)	
The adjustment on water content and aggregate content is also explained if 
the aggregates lying are in wet or dry condition.
In this revision, assistance has also been derived from ACI:211.1 (Re-approved 2014) 
‘Standard Practice for Selecting Proportions for Normal, Heavyweight, Mass Concrete, High 
Strength and pervious Concrete’, American Concrete Institute and also from IS:10262.



======================================================================
PAGE 12 of 64
======================================================================
IRC:44-2017
4
1 SCOPE
1.1	
This standard lays down the guidelines for design of concrete mixes as per the 
requirements by proportioning the concrete making materials including other supplementary 
materials. The proportioning of materials is carried out to achieve specified characteristic 
strength, workability and durability requirements. This standard does not cover mix design for 
roller compacted concrete/dry lean concrete for which seperate IRC guidelines are available.
2 DEFINITIONS
2.1	
For the purpose of these guidelines, the definitions given in IS:456-2000, IS:4845 
and IS:6461 (Part-I to IV) shall apply. The commonly used terms are given below:
2.2	
Characteristic Strength of Concrete
The characteristics strength is defined as the strength of concrete below which not more than 
5 per cent of the test results are expected to fall.
2.3	
Pozzolana
An essentially siliceous material which while in itself possessing little or no cementitious 
properties will, in finely divided from and in the presence of water, react with calcium 
hydroxide at ambient temperature to form compounds possessing cementitious properties. 
The Pozzolanic materials are Flyash (pulverized fuel ash), Silica fume and Metakaoline etc.
2.4	
Granulated Blast Furnace Slag
Blast furnace slag is non-metallic product consisting essentially of glass containing silicates 
and alumina silicates of lime and other bases, which are developed simultaneously with iron 
in blast furnace or electric pig iron furnace. Granulated slag is obtained by further processing 
the molten slag by rapidly chilling or quenching it with water or steam and air. Blast furnace 
slag in granulated form is used for the manufacture of hydraulic cement.
2.5	
Aggregate
Granular material, generally inert & such as natural and manufactured sand , natural & 
crushed gravel, crushed stone, crushed iron or steel slag, recycled concrete aggregate or 
combination thereof used for making concrete or mortar.
2.6	
Coarse Aggregate
Aggregate most of which is retained on 4.75 mm IS Sieve.



======================================================================
PAGE 13 of 64
======================================================================
IRC:44-2017
5
2.7	
Fine Aggregate
Aggregates most of which passes 4.75 mm IS Sieve and containing only so much coarser 
material as is permitted for various grading zones in the specification. Fine aggregate 
shall consist of natural sand, crushed stone sand or combination thereof conforming to the 
requirement of IS:383 for pavement concrete.
2.7.1	
Natural sand
Fine aggregate resulting from the natural disintegration of rock and/or which has been 
deposited by streams or glacial agencies.
2.7.2	
Crushed stone sand
Fine aggregate produced by crushing hard stone or natural gravel.
2.7.3	
Mixed sand
Sand produced by blending natural sand and crushed stone sand or crushed gravel sand in 
suitable proportions.
2.7.4	
Manufactured fine aggregates
Fine aggregate produced from other than natural sources either by processing materials, 
using thermal & other processes such as separation, washing, crushing or scrubbing etc. For 
example: Iron slag & Steel slag, Copper slag, and Recycled Concrete Aggregates (RCA).
2.8	
Water/Cement Ratio (w/c)
The water/cement ratio (w/c) is calculated by dividing the mass of the mixing water by the 
mass of the cement.
2.9	
The Water/Cementitious Materials Ratio (w/cm)
The Water/Cementitious Materials Ratio (w/cm) is the ratio of mass of the mixing water and 
the mass of the cement, fly ash and other cementitious materials.
2.10	
Cementitious Materials (cm)
The cement and permitted mineral admixtures such as flyash, silica fume, metakaoline and 
ground granulated blast furnace slag used in concrete.
2.11	
Pervious Concrete
Cement concrete proportioned with sufficient interconnected voids that result in a highly 
permeable material, allowing water to readily pass.



======================================================================
PAGE 14 of 64
======================================================================
IRC:44-2017
6
2.12	
Saturated Surface Dry
Saturated Surface Dry is the condition of an aggregate in which the surface of the aggregate 
is dry i.e. surface adsorption would no longer take place, but inter-particle voids are saturated 
with water.
3 MATERIALS
3.1	
Cement
Any of the following types of cement capable of achieving the design strength may be 
used with prior approval of the Engineer-in-Charge subject to the condition that satisfy the 
Specifications in respective IS codes. The minimum 28-day compressive strength of cement 
should not be less than 43 MPa.
	
(i)	
Ordinary Portland Cement, 43 Grade & 53 Grade, IS:269
	
(ii)	
Portland - Pozzolana Cement, IS:1489, Part I 
	
(iii)	 Portland Slag Cement, IS:455
	
(iv)	 Composite Cement, IS:16415
3.2	
Admixtures
Admixtures may be mineral or chemical which can be used for getting the desired properties 
of mix.
3.2.1	
Retarders, plasticizers and superplasticiser
Retarders, plasticisers and super plasticisers conforming to IS:9103 may be used upto 
0.5 per cent, 1 per cent and 2 per cent by mass of cementitious materials respectively. 
However, the dosages of polycarboxylate based admixture shall not exceed 1.0 per cent. 
A higher % of above admixtures may be used, if agreed upon by the manufacturer and 
the contractor based on performance tests related to workability, setting time and early age 
strength as stipulated in IS:456. 
3.2.2	
Air entraining admixture
In freezing weather, use of air entraining admixture is recommended to counter the freezing 
and thawing effect with 5.5 ± 1.5 per cent for 31.5 mm maximum size of aggregate and 
6.0±1.5 per cent for 19 mm maximum size of aggregate.
The air-entraining admixture may be used for improving the cohesiveness of the mix and 
to reduce bleeding, the total quantity of air in air-entrained concrete as a percentage of the 
volume of the concrete shall have 4.5 ± 1.5 per cent entrained air for 31.5 mm maximum size 
of aggregate and 5.0 ± 1.5 per cent entrained air for 19 mm maximum size of aggregate.



======================================================================
PAGE 15 of 64
======================================================================
IRC:44-2017
7
3.3	
Fibers
As stipulated in IRC:SP:46 and IS: 456, fibers may be added to concrete for special applications 
to enhance properties. The fibers may be carbon, steel fibers or polymeric synthetic fibers 
and shall be uniformly dispersed in the concrete mass at the time of concrete production.
3.4	
Aggregates
Aggregates for pavement concrete shall comply with IS:383 except for grading and any other 
specific requirement given in IRC:15. 
3.4.1	
Coarse aggregate
Coarse aggregate shall consist of clean, hard, strong, dense, non-porous and durable pieces 
of crushed stone or crushed gravel and shall be devoid of pieces of disintegrated stone, soft, 
flaky, elongated, very angular or splintery pieces. The combined flakiness and elongation 
index shall not be more than 35 per cent. Aggregate Impact Value (AIV) shall not be more 
than 30 per cent. Limestone aggregate may be used conforming to IS:383. The maximum 
size of coarse aggregate shall not exceed 31.5 mm in PQC.
Continuously graded aggregates may be used, depending on the combined grading of the 
coarse and fine aggregate. No aggregate which has water absorption more than 2 per cent 
shall be used in concrete mix. Wherever aggregates of 2 per cent water absorption are not 
available, higher value of water absorption subjected to the maximum of 3 per cent may be 
allowed if other engineering properties are satisfied as per IS:383.
3.4.1.1	
Size and grading of coarse aggregates
Coarse aggregates shall be supplied in the nominal sizes. Table 1 may be used as guidance 
for procurement.
Table 1 Coarse Aggregates for Pavement Quality Concrete
Sieve 
Designation 
mm
Percentage Passing for Single-Sized Aggregate of Nominal Size
31.5 mm
19 mm
12.5 mm
9.5 mm
37.5 
100
-
-
-
31.5
85 - 100
-
-
-
19
0 - 20
85 - 100
-
-
16 
-
-
100
-
12.5 
-
-
85 - 100
100
9.50
0 - 5
0 - 20
0 - 45
85 - 100
4.75 
-
0 - 5
0 - 10
0 - 20
2.36 
-
-
-
0 - 5



======================================================================
PAGE 16 of 64
======================================================================
IRC:44-2017
8
3.4.2	
Fine aggregate
Fine aggregates shall be free from soft particles, clay, shale, loam, cemented particles, mica 
and organic and other foreign matter. Fine aggregates which have water absorption more 
than 3 per cent shall not be used. The fine aggregate shall not contain material passing IS 
sieve No. 75 micron (wet sieving) more than the following:
i)
Natural sand
:
3 % by weight of natural sand
ii)
Crushed Stone sand*
:
12 % by weight of crushed stone 
iii)
Blend of natural sand and crushed stone sand shall not exceed 8 % by total 
weight of fine aggregates (IS:383)
Although IS:383 permits in the case of stone crushed sand, the fines passing 75 microns up 
to 15 per cent, this provision should be used with caution when crushed stone sand is used 
as fine aggregate and when the mix produced in the Laboratory and the field is satisfactory 
in all respects and complies with the requirement of Specification. The grading zone of fine 
aggregates as per IS:383 shall be within the limits as given in Table 2.
Table 2 Fine Aggregates Requirements
IS Sieve 
Designation
Percentage Passing for
Grading Zone-I
Grading Zone-II
Grading Zone-III
9.50 mm
100
100
100
4.75 mm
90 – 100
90 – 100
90 – 100
2.36 mm
60 – 95
75 – 100
85 – 100
1.18 mm
30 – 70
55 – 90
75 – 100
600 micron
15 – 34
35 – 59
60 – 79
300 micron
5 – 20
8 – 30
12 – 40
150 micron
0 – 10
0 – 10
0 – 10
Where the grading falls outside the limits of any particular grading zone of sieves other 
than 600-micron IS Sieve by an amount not exceeding 5 per cent for a particular sieve size, 
(subject to cumulative amount of 10 per cent), it shall be regarded as falling within that 
grading zone. This tolerance shall not be applied to percentage passing the 600-micron 
IS: Sieve or to percentage passing any other sieve size on the coarse limit of grading 
Zone I.
For crushed stone sands, the permissible limit on 150-micron IS: Sieve is increased to 
20 per cent. The use of crushed stone sand is permitted in PQC. However, its percentage of 
fines passing 75 micron sieve (wet sieving) shall not exceed 12 per cent.
Zones here do not depict the location/region. They depict the gradation of fine aggregates in 
a descending order.



======================================================================
PAGE 17 of 64
======================================================================
IRC:44-2017
9
3.5	
Combined Gradation of Fine and Coarse Aggregates
It is recommended to achieve the combined grading of fine and coarse aggregates as per 
Table 3. Graded coarse aggregates or single-sized coarse aggregates of nominal size 
shall be mixed in suitable proportions with fine aggregate to achieve the combined grading 
requirement of Table 3.
Table 3 Combined Aggregate Gradation for Pavement Quality Concrete
Sieve 
Designation
Percentage by weight Passing
31.5 mm Nominal Size
26.5 mm Nominal Size
19 mm Nominal Size
37.5 mm
100
100
100
31.50 mm
90 – 100
100
100
26.50 mm
85 – 95
90 – 100
100
19.0 mm
68 – 88
75 – 95
90 – 100
9.50 mm
45 – 65
50 – 70
48 – 78
4.75 mm
30 – 55
30 – 55
30 – 58
600 micron
8 – 30
8 – 30
8 – 35
150 micron
0 – 10
0 – 10
0 – 12
75 micron 
(Wet Sieving)
0 – 5* 
 0 – 2**
0 – 5* 
 0 – 2**
0 – 5* 
 0 – 2**
*Crushed Sand, **Natural sand
3.6	
Mineral Admixtures
The following materials may be added at site as mineral admixtures as per their availability 
and subject to regulations for their use. The percentages of mineral admixtures indicated 
below are recommendation only. If related specification gives different value, the specified 
value should be used.
3.6.1	
Pozzolanas
Pozzolanic materials conforming to relevant Indian Standards may be used with the permission 
of the Engineer-in-Charge, provided uniform blending with cement is ensured. 
	
i)	
Flyash conforming to Grade I of IS:3812 may be used as part replacement 
of Portland cement: Maximum dosage: 25 per cent by mass of cementitious 
materials
	
ii)	
Silica fume (as per IS:15388 and IS:456): The silica fume (very fine non-
crystalline silicon dioxide) is a by-product of the manufacture of silicon, 
ferrosilicon or the like, from quartz and carbon in electric arc furnace. It is 
usually used in proportion of 5 to 10 per cent of the cementitious material 
content of the mix. Use of silica fume is generally advantageous for higher 
grades of concrete i.e. M50 and above.



======================================================================
PAGE 18 of 64
======================================================================
IRC:44-2017
10
	
iii)	
Metakaoline is obtained by calcination of pure or refined kaolintic clay at 
a temperature between 650 and 850° C followed by grinding to achieve a 
fineness of 700 to 900 m2/kg. Metakaolin conforming to IS:16354 (under 
preparation) may be used upto 20 per cent of the cementitious material.
3.6.2	
Ground granulated blast furnace slag
Factory manufactured ground granulated blast furnace slag conforming to IS:10875 (under 
preparation) upto 50 per cent by weight of cementitious material may be mixed at site with 
Ordinary Portland Cement of 43/53 Grade. Regular tests shall be conducted on GGBFS at a 
testing frequency of 1 test per 100 MT of slag to ensure the quality.
3.7	
Water
Water used for mixing and curing of concrete shall be clean and free from injurious amounts 
of oil, salt, acid, vegetable matter or other substances harmful to the concrete. It shall meet 
the requirements stipulated in IS:456. Potable water is generally considered satisfactory for 
mixing and curing.
4 MIX DESIGN  
For detailed mix design is:10262 may be referred if necessary
4.1	
Data for Mix Proportioning
The following data are required for mix proportioning of a particular grade of concrete:
	
a)	
Grade designation (required compressive strength/flexural strength)
	
b)	
Type of cement
	
c)	
Maximum nominal size of aggregate
	
d)	
Minimum cement/cementitious materials content and maximum water-
cement/cementitious materials ratio to be adopted 
	
e)	
Maximum cement content
	
f)	
Workability required at the time of placement
	
g)	
Time duration from mixing to placement
	
h)	
Method of transporting and placing
	
i)	
Degree of site control (good) or value of established standard deviation, if any
	
j)	
Type of coarse aggregate 
	
k)	
Type of fine aggregate 
	
l)	
Whether a chemical admixture shall or shall not be used and the type of 
chemical admixture and the extent of use
	
m)	
Whether a mineral admixture shall or shall not be used and the type of 
mineral admixture and the extent of use
	
n)	
Whether fibres shall or shall not be used and type and specification of fibres 
to be used 
	
o)	
Any other specific requirement like early age strength requirement



======================================================================
PAGE 19 of 64
======================================================================
IRC:44-2017
11
4.2	
Target Strength for Mix Proportioning
In order that not more than 5 per cent of test results are likely to fall below the characteristic 
strength, the concrete mix has to be design for higher target mean compressive strength (f’ck) 
or flexural strength (f’cr.). The margin over characteristic strength is given by the following 
relation: 
4.2.1	
Based on flexural strength
	
f’cr = fcr + 1.65 x Sf
	
OR
	
f’cr = fcr + 0.55
	
Whichever is higher.
	
Where
	
f’ cr = target mean flexural strength at 28 days, N/mm2
	
fcr = characteristic flexural strength at 28 days, N/mm2
	
Sf = standard deviation of flexural strength, N/mm2
4.2.2	
Based on compressive strength
	
f’ck = fck + 1.65 x Sc
	
OR
	
f’ck = fck + X (The value of X is given in Table 4)
	
Whichever is higher
Table 4 Value of X
Sl. No.
Grade of concrete
Value of X N/mm2
1
M 30
5.0
2
M 35
3
M 40
6.5
4
M 45
5
M 50
6
M 55
7
M 60
8
M 65 & above
8.0
where
	
f’ ck = Target mean compressive strength at 28 days, N/mm2
	
fck = Characteristic compressive strength at 28 days, N/mm2
	
Sc = Standard deviation of compressive strength, N/mm2
4.3	
Standard Deviation
The standard deviation for each grade of concrete shall be calculated separately. 



======================================================================
PAGE 20 of 64
======================================================================
IRC:44-2017
12
4.3.1	
Standard deviation based on test results of samples
	
a)	
Number of test results of samples – The total number of test results of 
samples required for calculation of standard deviation shall be not less than 
30. Attempts should be made to obtain the 30 samples (taken from site), 
as early as possible, when a mix is used for the first time, to validate and 
improve the mix design (if required).
	
b)	
In case of significant changes in concrete – When significant changes are 
made in the production of concrete batches (for example changes in the 
materials used, mix proportioning, equipment or technical control), the 
standard deviation value shall be separately calculated for such batches of 
concrete.
	
c)	
Standard deviation to be brought up to date – The calculation of the standard 
deviation shall be brought up to date periodically and after every change 
of mix proportioning. The standard deviation should be checked every 
month subject to minimum 30 results to ensure that it is less than the value 
considered in mix design. 
4.3.2	
Calculation of standard deviation
Calculate the sample standard deviation, S, of the strength test records as follows:
	
•	
For a single group of consecutive test results:
	
(1)
          
1
1
2
)
(
)
(




n
X
X
S
n
i
i
 
	
Where
	
S	 =	
sample standard deviation
	
n	 =	
number of test results considered
	
X 	=	
average of n test results considered, and 
	
Xi	 =	
individual test result
	
•	
For two groups (mixes) of consecutive test results of same grade
	
(2)
   
2
1
1
2
1
2
2
2
2
1
1
)
(
)
(
)
(






n
n
s
n
s
n
S
 
	
Where
	
S	 	
=	
standard deviation for the two groups combined
	
S1, S2	
=	
standard deviation for group 1 and 2, respectively, calculated in 
accordance with eq. (1-2)
	
n1, n2	
=	
number of test results in group 1 and 2, respectively



======================================================================
PAGE 21 of 64
======================================================================
IRC:44-2017
13
4.3.3	
Assumed standard deviation
Where sufficient test results for a particular grade of concrete are not available the value of 
standard deviation given in Table 5 for mix designs based on flexural strength and Table 6 for 
mix designs based on compressive strength may be assumed for proportioning of mix in the 
first instance. These values correspond to good degree of site control having proper storage 
of cement; weigh batching of all materials; controlled addition of water; regular checking of 
all materials, aggregate grading and moisture content; and periodical checking of workability 
and strength. As soon as the results of samples are available, actual calculated standard 
deviation shall be used and the mix re-proportioned accordingly. (However, when adequate 
past records for a similar grade exist and are justified to the designer a value of standard 
deviation different from that shown in Table 5 for mix designs based on flexural strength and 
Table 6 for mix designs based on compressive strength is permitted to be used). 
Table 5 Assumed Standard Deviation Values for Mix Designs Based on Flexural Strength
Sl No.
Grade of concrete (Characteristics 
Flexural Strength in N/mm2)
Assumed Standard Deviation  
N/mm2
1
3.5
0.35
2
4.0
3
4.5
0.40
4
5.0
5
5.5
Table 6 Assumed Standard Deviation Values for Mix Designs  
Based on Compressive Strength
Sl. No.
Grade of concrete
Assumed Standard Deviation N/mm2
1
M 30
5.0
2
M 35
3
M 40
4
M 45
5
M 50
6
M 55
7
M 60
8
M 65
6.0
9
M 70
10
M 75
11
M 80
Note:	 The above values shall also be applicable where Ready Mixed Concrete (RMC) is used.



======================================================================
PAGE 22 of 64
======================================================================
IRC:44-2017
14
4.4	
Selection of Mix Proportions
4.4.1	
Estimation of air content
Approximate amount of entrapped air to be expected in normal (non-air-entrained) concrete 
is given in Table 7.
Table 7 Approximate Air Content
Nominal Maximum Size  
of Aggregate, mm
Entrapped Air, as Percentage  
of Volume of Concrete
9.5
1.5
19
1.0
26.5
0.9
31.5
0.8
4.4.2	
Selection of water-cement ratio
Since different cements, supplementary cementitious materials and aggregates of different 
maximum size, grading, surface texture, shape and other characteristics may produce 
concretes of different compressive strength for the same free water-cement ratio, the 
relationship between strength and free water-cement ratio should preferably be established 
for the materials actually to be used. In the absence of such data, the preliminary free water-
cement ratio (by mass) corresponding to the design strength at 28 days may be selected 
from the established relationship, if available. Otherwise, the Table 8 and Table 9 given 
below may be used as a starting point for selection of water-cement ratio for the mix designs 
based on flexural strength and compressive strength respectively.
Table 8 Preliminary Selection of Water – Cement/Cementitious Materials Ratio  
for the Given Grade for Mix Designs Based on Flexural Strength
Sl. No.
Flexural Strength  
at 28-Day, N/mm2
Approximate Water Cement/  
Cementitious Materials Ratio
OPC-43 Grade
OPC-53 Grade
1
3.5
0.50
0.50
2
4.0
0.46
0.50
3
4.5
0.39
0.44
4
5.0
0.34
0.38
5
5.5
0.28
0.32



======================================================================
PAGE 23 of 64
======================================================================
IRC:44-2017
15
Table 9 Preliminary Selection of Water – Cement/Cementitious Materials Ratio  
for the Given Grade for Mix Designs Based on Compressive Strength
Sl. No.
Compressive Strength at 
28-Day N/mm2
Approximate Water- Cement/ 
Cementitious Materials Ratio
OPC-43 Grade
OPC-53 Grade
1
32
0.47
0.50
2
37
0.43
0.48
3
42
0.39
0.45
4
48
0.36
0.42
5
53
0.33
0.38
6
58
0.30
0.35
7
65
0.27
0.32
8
68
0.24
0.29
While using PPC or PSC, the water cement ratio should be taken based on the 28 day 
strength of cement. In the absence of data on 28 day strength of cement for PPC or PSC, the 
w/c ratio values given for 43 grade OPC can be utilized for trials.
The Supplementary cementitious materials that is, mineral admixtures shall also be considered 
in water-cement ratio calculations and be referred as water-cementitious materials ratio.
The maximum water cement ratio shall be restricted to 0.40 for the respective grade as per 
IRC:15.
Water-cement ratio, for strengths other than as mentioned in Tables 8 & 9, may be interpolated. 
4.4.3	
Selection of water content and chemical admixture (superplasticizer) content
The water content of concrete is influenced by a number of factors such as aggregate 
size, aggregate shape, aggregate texture, workability, water-cement ratio, cement and 
other supplementary cementitious materials type and content, chemical admixture and 
environmental conditions. An increase in aggregates size, a reduction in water-cement ratio 
and slump, and use of water reducing admixtures will reduce the water demand. On the 
other hand increased temperature, cement content, slump, water-cement ratio, aggregate 
angularity and a decrease in the proportion of the coarse aggregate to fine aggregate will 
increase water demand.
The quantity of approximate mixing water per unit volume of concrete for saturated surface 
dry aggregate may be determined from Table 10. The water content in Table 10 is for angular 
coarse aggregate and for 50 mm slump and may be adjusted after trials. The water content 
suggested in Table 10 may be reduced by approximately 10 kg for sub-angular aggregates, 
15 kg for gravel with some crushed particles and 20 kg for rounded gravel to produce same 
workability. For the desired workability (other than 50 mm slump range), the required water 



======================================================================
PAGE 24 of 64
======================================================================
IRC:44-2017
16
content may be established by trial or an increase by about 3 per cent for every additional 
25 mm slumps or alternatively by use of chemical admixture conforming to IS:9103. This
