Repository: khanasyab/claude-code-task-4-Building-And-Road-Code

File: Indian Roads Congress (IRC)/IRC_050_1973_Recommended_Design_Criteria_for_the_Use_of_Cement-Modified_Soil_in_Road_Construction.txt
======================================================================
SOURCE PDF: IRC_050_1973_Recommended_Design_Criteria_for_the_Use_of_Cement-Modified_Soil_in_Road_Construction.pdf
TOTAL PAGES: 12
======================================================================


======================================================================
PAGE 1 of 12
======================================================================
IRC
: 50—1973
RECOMMENDED
DESIGN
CRITERIA FOR THE USE
OF
CEMENT-MODIFIED SOIL
IN
ROAD CONSTRUCTION
{First Reprint)
THE INDIAN ROADS CONGRESS



======================================================================
PAGE 3 of 12
======================================================================
IRC
: 50—1973
RECOMMENDED
DESIGN
CRITERIA FOR THE USE
OF
CEMENT-MODIFIED SOIL
IN
ROAD CONSTRUCTION
(First
Reprint)
Published by
THE
INDIAN
ROADS CONGRESS,
Jamnagar House,
Shahjahaii Road,
New Delhi- 11001
1
1978
Price Rs.60/-
(PIus Packing & Postage)



======================================================================
PAGE 4 of 12
======================================================================
IRC
: 50-1973
First published in June,
1973
Reprinted April,
1978
{Rights of Publication and Translation
are
reserved)
Printed at Sagar Printers &
Publishers :New Delhi-3
Phone
: 618484



======================================================================
PAGE 5 of 12
======================================================================
IRC
: 50-1973
RECOMMENDED DESIGN CRITERIA FOR
THE USE OF CEMENT-MODIFIED SOIL
IN ROAD CONSTRUCTION
1.
INTRODUCTION
1.1.
Addition of cement to soils has been tried successfully to
improve their resistance to softening action of water, and other beha-
vioural properties.
As such, stabilisation with cement has been used
extensively in road construction.
The technique commends itself for
adoption
especially
in
areas
where
the
cost of conventional road
aggregates may be
high.
1.2.
Recommendations
in
this
Standard
cover
the use of
'cement-modified
soil'
for
sub-bases,
as distinct from
'soil-cement'
which
is a stronger material, reserved usually for base courses.
1.3.
This standard was initially prepared by tiie Soil
Engineer-
ing
Committee
(personnel
given
below).
It was
processed and
approved
by
the
Specifications
and
Standards Committee in their
meeting held on the 29th
and 30th September 1972.
Later this was
finally
approved
by the Executive Committee in their meeting held
on the
1 1th
March
1973 and by the Council in their 81st
meeting
held at Cochin on the 26th April
1973.
Personnel
of
the
Soil
ENGinEERiNG CoiMmittee
J.S. Marya
T.K. Natarajan
T.N. Bhargava
E.G.
Chandrasekharan
M.K. Chatlerjee
A.K. Deb
Y.C. Gokhale
H.D. Gupta
S.N. Gupta
Convenor
Member-Secretary
Brig. Harish Chandra
Dr. Jagdish Narain
Dr. R.K.
Katti
Kewal Krishan
Mahabir Prasad
H.C. Malhotia
M.R. Malya
1



======================================================================
PAGE 6 of 12
======================================================================
IRC
: 504973
S.R. Mehra
A. Muthukumaraswarny
A.R. Satyanarayana Rao
N. Sen
Ashok C. Shah
R.P. Sinha
R. Thiliainayagam
Dr. H.L. Uppal
Dr.
I.S. Uppal
2.
SCOPE
2.1.
The
extent
to
which
soil
properties
get modified by
cement
action
depends
greatly
on
the
concentration
of cement.
With cement
in
the
range
of 7 to 10 per
cent, depending on other
factors the mixture may develop considerable
compressive
strength.
The
strength
could be around 17.5 kg/cnr or more when tested on
cylindrical
specimens
after
curing
for 7 days.
A
material of this
nature is knovv'n as *'soii-cement" and has found wide usage
in many
countries
for
base
course
construction.
Soil-cement
is
usually
designed on the basis of unconfined compressive strength, or wet and
dry durability test, limits for which have been laid down in
specifica-
tions from these countries.
2.2.
On
the
other
hand,
considerable
advantage
could be
gained by
the limited improvement
of soil as a result of addition of
smaller quantities
of
cement, without necessarily improving the soil
to the level of soil cement.
A soil processed
with these objectives is
known as cement-modified soil.
Considerable amount
of work,
in
the laboratory as well as in the
field, has been
carried out
in
India
on the utilisation of this
material.
It has been shown that even with
small concentrations of cement, of the order of 2 to 3 per cent, a soil
could develop adequate strength to satisfy the requirements of a road
sub-base.
As
an
illustration,
the
strength developed by a typical
soil
with
different
concentrations
of
cement
is indicated
in
the
Annex lire.
2.3.
Recommendations
in the Standard are restricted
to the
use of cement-modified soil.
It is presupposed that the work will be
carried
out
fully
according
to
construction
specifications
with
requisite site supervision over the quality of materials and process of
construction.
2



======================================================================
PAGE 7 of 12
======================================================================
iRC
: 50-1973
3. DESIGN CONSIDERATIONS
3.1.
Soil Type
3.1.1.
Generally, granular soils free of high
concentrations
of
organic matter or deleterious salts are suitable for cement-stabilisation.
For checking the suitability of soil,
it would be advantageous to keep
the following criteria in view
:
(i)
Plasticity
modulus,
expressed
as
the
product of
PI of soil and per
cent
fraction
passing 425 micron sieve, should not exceed 250 and
(ii)
Uniformity
coeflicient
of soil
should be greater than
5 and prelera-
biy greater than 10.
3.1.2.
Soils not suitable for cement-stabilisation are
:
(i)
Hcav\
clays including black cotton soil having a PI greater than 30
(ii)
Soils having organic content higher than 2 per cent
(iii)
Highly micaceous
soils, and
(iv)
Soils with
soluble sulphate or carbonate
concentration
gicater
than
0.2 per cent.
3.3.
Concentration of Cement
3.3.1.
The amount of cement will depend on the type of
soil,
design requirements, and overall economic
considerations.
Because
of
difficulties
of uniform
mixing, however, cement content of even
2 per cent may be necessary
in the case of hand mixing.
3.3.2.
In
every
case, cement concentration must be expressed
as per cent by weight of the dry soil.
3.4.
Degree of Pulverisation
3.4.1.
For effective stabilisation,
it
is necessary
that the soil
must be in a well pulverised state bet ore cement
is added. The degree
of
pulverisation
should
be
such
that
at least 80 per cent of soil
passes
through 4.75 micron sieve and there are no lumps
larger than
25 mm.
3



======================================================================
PAGE 8 of 12
======================================================================
IRC
: 50 1973
"
.
•
•
3.5.
Strength
Criteria
3.5.1,
Cement-modified soil mixes should be designed
on
the
basis of their soaked CBR value.
3.5.2.
For
design
purposes,
field
CBR should be regarded
only as 45 to 60 per cent of that obtained in the
laboratory,
depen-
ding
on
the
efficiency
of mixing, placing, curing and other related
factors.
3.6.
Mix Design
3.6.1.
The proporations for cement-modified soil
mix
should
be determined in the laboratory.
The
following
procedure may be
adopted
for this
:
(i)
The
soil
should
be tested for
PI, sand fraction
sulphate/carbonate
concentration,
and
organic content, in order to assess
its suitability
for stabilisation (vide para 3.1.);
(ii)
Moisture-density relationship
for the soil
should
be
established
as
per IS: 2720 (P.ut VII)—1974;
(iii)
After pulverising
the
soil
to the degree indicated in
para. 3.4, CBR
specimens
with
varying percentages of
cement should be
prepared
at maximum dry density and optimum moisture
content
correspon-
ding
to
IS:
2720
(Part VIl)-1974.
The
specimens
should
be
initially
cured
for
3
days
followed
by soaking in water for 4 days
prior
to
their
testing
as per IS
: 2720 (Part XVI)— 1965.
At least
3 specimens should be tested for each cement concentration; and
(iv)
On
the
basis
of
strength
results,
the design
mix should be chosen
keeping in view the criteria set out in paras 3.3.
and 3.5.
4



======================================================================
PAGE 9 of 12
======================================================================
IRC
: 50—1973
Annexure
LABORATORY TEST RESULTS FOR A TYPICAL SOIL
STABILISED WITH DIFFERENT PERCENTAGES
OF CEMENT
Cement content {per cent
by
wt. of dry soil)
CBR value of specimens
compacted at proctor
density
0
I
2
2.5
3
4
g**
20*
43*
60*
65*
85*
**
Soaked
in water for 4 days prior
to
testing.
*
Cured
for 6 days and thereafter soaked
in
water
for
4
days
before
testing
NB
:
These
results are for a
soil
witli
PI
ranging
between
5 and
10 and
fraction coarser than 75 micron sieve of not less than 50 per cent.
5



======================================================================
PAGE 11 of 12
======================================================================
(



======================================================================
PAGE 12 of 12
======================================================================
I

File: Indian Roads Congress (IRC)/IRC_055_1974_Recommended_Practice_for_Sand-Bitumen_Base_Courses.txt
======================================================================
SOURCE PDF: IRC_055_1974_Recommended_Practice_for_Sand-Bitumen_Base_Courses.pdf
TOTAL PAGES: 12
======================================================================


======================================================================
PAGE 1 of 12
======================================================================
IRC
: 55-1974
RECOMMENDED PRACTICE
FOR
SAND-BITUMEN
BASE COURSES
THE INDUN ROADS CONGRESS
1987



======================================================================
PAGE 2 of 12
======================================================================
IRC
: 55-1974
MEMBERS OF THE SPECIFICATIONS & STANDARDS COMMITTEE
1.
J.S. Marya
( v» onvcfior
/
Z.
Jx.r. oIKKa
(Member-Secretary)
3.
Qazi Mohd. Afzal
4.
R.C. Arora
5.
Maj. Genl. J.S. Bawa
6.
T.N. Bhargava
7.
E.G. Chandrasekharan
8.
M.K. Chatterjce
9.
B.K. Choksi
10.
Dr. M.P. Dhir
11.
The Director, HRS Madras
12.
Dr. R.K. Gosh
13.
M.K. Guha
14.
Dr. V.N Gunaji
15.
I.e. Gupta
16.
Brig. Harish Chandra
17.
S.A. Hoda
18.
C L.N. Iyengar
19.
M.B. Jayawant
20.
S.L. Kathuria
21.
Kewal Krishan
22.
D.R. Kohli
23.
P.K. Lauria
24.
H.C. Malhotra
25.
O. Muthachen
26.
K.K. Nambiar
27.
T.K. Natarajan
28.
Parasivamurthy
29.
M.D. Patel
30.
Satish Prasad
31.
A.R. Satyanarayana Rao
32.
N. Sen
33.
D. Ajitha Simha
34.
H.P. Sinha
35.
S.N. Sinha
36.
Dr. N.S. Srinivasan
37.
Dr. Bh. Subbaraju
38.
Sujan Singh
39.
C.G. Swaminathan



======================================================================
PAGE 3 of 12
======================================================================
IRC
: 55-1974
RECOMMENDED PRACTICE
FOR
SAND-BITUMEN
BASE COURSES
Published by
THE INDIAN ROADS CONGRESS
Jamnagar House, Shahjahan Road,
New DelhMlO Oil
1987
Price Rs.60/-
(Plus Packing & Postage
)



======================================================================
PAGE 4 of 12
======================================================================
IRC
: 55-1974
First Published
:
July, 1974
Reprinted
: February, 1987
{Rights of Publication and of Translation are reserved)
Printed at PRINTAID, New Dclhi-110 020



======================================================================
PAGE 5 of 12
======================================================================
IRC
: 55-1974
RECOMMENDED PRACTICE FOR SAND-
BITUMEN BASE COURSES
1.
INTRODUCTION
This recommended practice
was
prepared
by
the
Bitumi-
nous
Pavements
Committee
(personnel
given
below)
in
their
meeting held on the 10th December, 1973
:
Sujan Singh
C.G. Swaminathan
S. Mumtaz Ali
H.U. Bijlani
M.K. Chatterjee
L.J. Chauhan
A.Y. Gupte
S. Islam
M.B. Jayawant
S.L. Kathuria
Kewal Krishan
M.R. Malya
—Convenor
—Member-Secretary
Members
C.B.L. Mathur
K.P. Naif
T.H. Peshori
Mahabir Prasad
Satish Prasad
Brig. Gobinder Singh
R.P. Sikka
S.N. Sinha
Lt. Col. S.S. Sundaram
D. R. Upadhyaya
Later,
it was approved by the Specifications
and
Standards
Committee in their meeting held on the 31st January and
1st Feb-
ruary, 1974 and then by the Executive Committee in their
meeting
held
on
the
1st
May,
1974.
Finally,
it
was
approved
by the
Council in their meeting held on the 2nd May, 1974.
2.
SCOPE
This recommended practice deals with the basic
outlines
of
providing
one
or
more
layers
of base courses of sand stabilised
with
bituminous
materials
like
penetration
grade
bitumens,
cut-back
bitumens
and
other
special road oils laid directly over
the
sandy
subgrade
or
on
a
prepared
base/sub-base
of
the
pavement.
The
practice
is
mainly
intended for desert areas such as in
Rajasthan
or
bordering
close
to
it where no other construction
material
except
sand
is
economically available.
A 10 cm thick
1



======================================================================
PAGE 6 of 12
======================================================================
IRC
: 55-1974
base course with a wearing course of 20 mm
premix
carpet
has
been found to be satisfactory for carrying normal traffic upto about
150
vehicles
per day (vehicles exceeding 3 tonnes loaded weight)
and also occasional heavy traffic of upto 1500 vehicles per day.
3.
DESIGN CRITERIA
The sand-bitumen mix should be properly designed based on
the Hubbard Field Stability Method and satisfy
the
requirements
given below:
Requirements of the Mix
(1) Hubbard Field Stability at 60° C
for paving grade bitumen
Minimum 360 kg
(2) Modified Hubbard Field Stability
at 25°C for cut-back bitumens
Minimum 540 kg
(3) Per cent voids
Maximum 20 per cent
Note
: (a)
It
is
preferable
to
keep
per
cent voids on the lower side than the
maximum limit as far as possible.
(b) For
mixes
in
which Kankar
is
incorporated.
Modified
Hubbard
Field
Stability
Method may
be
used
as
a
guide
with appropriate
modification
in
stability
values
as
desired
by
the
Engineer-in
charge.
4.
MATERIALS
4. 1
.
Aggregates
4.1.1. Sand
:
The sand should be clean dune or pit sand
free
from
organic
and
other
deleterious
materials.
No
particular
gradation
is specified except that the percentage passing 75 microns
sieve shall be not
more
than 10 per cent
by
weight.
A
typical
grading of sand as obtained in Rajasthan is given in the footnote.
4.1.2.
Coarse aggregates for stabilization
: To
impart greater
stability to the stabilized sand mix, wherever possible and available,
coarse
aggregates
can
be
incorporated
in
the
mix,
up
to
a
Footnote
:
1.
Typical Gradings
J.S. Sieve Size
Per cent passing
600 Microns
100
300 Microns
98-100
150 Microns
60-65
75 Microns
4-5
2.
Single sized sands are not normally recommended.
2



======================================================================
PAGE 7 of 12
======================================================================
IRC; 55-1974
maximum
of 25
per
cent
by
weight of the mix.
The
coarse
aggregates
should
be
either
gravel
or
kankar,
clean
and
free
from
fines
and
clayey
matter,
and
the
size
be
such
that
the
whole of it should retain on
I.S. 4.75 mm sieve with the maximum
size not being more than
1/3 the
compacted thickness of the layer
to be laid.
4.2.
Binder
The
binder
shall
be paving bitumen of suitable penetration
grade or cut-back bitumen conforming to I.S. 73-1961 *Taving Bitu-
men "(Revised)" or I.S. 217-1961 "Cutback Bitumen (Revised)".
5.
DESIGN OF MIX
5.1.
Selection of Type of Bitumen
The
selection
for the type of bitumen shall depend upon the
type of sand available and atmospheric conditions prevailing at the
time of execution of the work.
5.2.
Proportion of Bitumen
The proportion of bitumen in the mix shall be designed so as
to satisfy the requirements of the mix given in para
3.
6.
CONSTRUCTION
6.1.
Formation
The formation shall be prepared well ahead of laying the mix
in the usual manner, to get approximately the required cross slope
or superelevation and shall be compacted dry/wet as may be possi-
ble.
The
final finishing of the berms as well as providing the pro-
per cross slope or superelevation shall be done after the
sand-bitu-
men
work
has
been completed.
In the case of sandy subgrades,
the carriageway shall be marked with planks of depth equal to the
proposed loose thickness of the sand-bitumen layer. The subgrade
shall
have
the
required
camber or superelevation of the finished
road surface,
and
it shall
then be sprinkled with water and lightly
rolled with suitable rollers until
it
is well compacted.
6.2.
Edge Key
Grooves 8 cm wide and 5 cm deep shall be dug at the edges on
3



======================================================================
PAGE 8 of 12
======================================================================
IRC
: 55-1974
either side so as to give a thickened edge.
This
is essential to give
additional strength to the edge.
6.3.
Heating of the Materials
6.3.1.
Whenever
necessary,
the
binder shall be warmed or
heated
as
the
case
may
be to that temperature pertaining to the
grade of bitumen used and as specified.
Normally the temperature
shall
be
that at which
the viscosity of the binder
is 150-300 centi-
stokes
for
which
the normal heating temperature for penetration
grade
binder
is
between
150°-165®C
and
for
cutbacks between
80°-120°C.
6.3.2.
Sand
shall
be
dry.
If necessary and stipulated, the
sand and aggregates shall also be warmed and heated to the requi-
site temperature as specified,
such as 135°-163°C when penetration
grade bitumen
is employed.
At least tilting drum type of drier
is
recommended for this purpose.
6.4.
Mixing
The
mixing
of sand, aggregates and binder shall be done by
using a twin shaft paddle type of mixer using the appropriate quan-
tities of aggregates and the binder as per design.
The mixing time
shall be determined based on a few initial trials.
Normally
it will
be
between
1
to
2
minutes.
The mix shall be laid immediately
thereafter.
6.5.
Laying of Mix
The sand-bitumen mix shall be laid directly over the subgrade
to a loose thickness of upto 15 cm so as to be compacted to a 10 cm
thickness.
The
material
shall
be spread uniformly and rolled to
the
required
density.
It
is to be ensured that uniform density
is
obtained throughout the depth of the compacted layer.
6.6.
Curing
Where cut-back bitumen
is used, the mix, after laying should
be
allowed
for
curing
till
such time that initial rolling could be
started.
The curing period may vary from
1 to 7 days depending
upon
the
type
of cut-back used and the prevailing weather condi-
tions at the time of construction.
The curing time should be reck-
oned
from
the
time
of preparing the mix to the period when by
periodically
making
a
ball out of the aerated mix and applying a
light
pressure
with
fingers,
the ball crumbles.
The smell of the
solvent
in
the
cut-back
also
gives a good indication.
Properly
cured mix should not give the small of the solvent except in traces.
4



======================================================================
PAGE 9 of 12
======================================================================
IRC
: 55-1974
6.7.
Rolling
Where
penetration
grade
bitumens are used, rolling should
start as soon as the hot mix is spread and levelled on the sub-base.
In
the case
of cut-backs, initial rolling shall be done at least after
twenty four hours after laying.
In all cases, the initial rolling shall
be done where possible by light pneumatic tyred road roller.
The
final rolling shall again be done
with 8 to 10 tonnes smooth wheel
roller and continued
till the desired density is achieved, which may
be a week where cut-back bitumens are used.
6.8.
Opening to Traffic
Traffic may be allowed after 24 hours of completing the final
rolling
operation.
Only
light
pneumatic
tyred
vehicles may be
permitted
initially.
Normal
traffic may be allowed only after a
month.
But
the
final
wearing
surface
should
be
laid within 3
months.
7.
LAYING OF WEARING SURFACE
To
provide
a
running
surface and to protect the base from
abrasive action of traffic,
a wearing course such as a 20 mm thick
premix
carpet
should
be laid over the sand bitumen base, as per
IRC:
14-1977 "Recommended
Practice
for 2 cm Thick Bitumen
and Tar Carpets*'.
The ruts and undulations that might be formed
during
the
initial
use of the sand-bitumen base course should be
made
good
with
premix
aggregate
before
laying
the
wearing
surface.
8.
CONTROLS
Adequate quality control at every
stage of the work
is essen-
tial
and
as
such
a
field laboratory must be set up to ensure the
following controls
:
(1)
In
no
case
shall
the
difference
in
temperature
between
the
sand/
aggregate and binder exceed \4°C,
(2)
Density
:
For
every
500 square metres or less of compacted surface,
one field density test
is to be conducted.
This density shall not be less
than 95 per cent of the laboratory designed density.
(3)
Tests on the mix
:
At
least one sample
for every 50 m* of mix or a
minimum
of two
samples per shift
should be collected and tested for
stability, voids and determination of the binder
content.
(4)
The
finished
surface
shall
be tested with a 3 m straight edge and any
irregularities greater than 6 mm rectified.
5

File: Indian Roads Congress (IRC)/IRC_059_1976_Tentative_Guidelines_for_Design_of_Gap_Graded_Cement_Concrete_Mixes_for_Road_Pavements.txt
======================================================================
SOURCE PDF: IRC_059_1976_Tentative_Guidelines_for_Design_of_Gap_Graded_Cement_Concrete_Mixes_for_Road_Pavements.pdf
TOTAL PAGES: 18
======================================================================

File: Indian Roads Congress (IRC)/IRC_061_1975_Tentative_Guidelines_for_Construction_of_Cement_Concrete_Pavements_in_Hot_Weather.txt
======================================================================
SOURCE PDF: IRC_061_1975_Tentative_Guidelines_for_Construction_of_Cement_Concrete_Pavements_in_Hot_Weather.pdf
TOTAL PAGES: 11
======================================================================

File: Indian Roads Congress (IRC)/IRC_068_1976_Tentative_Guidelines_on_Cement-Fly_Ash_Concrete_for_Rigid_Pavement_Construction.txt
======================================================================
SOURCE PDF: IRC_068_1976_Tentative_Guidelines_on_Cement-Fly_Ash_Concrete_for_Rigid_Pavement_Construction.pdf
TOTAL PAGES: 10
======================================================================

File: Indian Roads Congress (IRC)/IRC_074_1979_Tentative_Guidelines_for_Lean-Cement_Concrete_and_Lean_Cement-Fly_Ash_Concrete_as_a_Pavement_Base_or.txt
======================================================================
SOURCE PDF: IRC_074_1979_Tentative_Guidelines_for_Lean-Cement_Concrete_and_Lean_Cement-Fly_Ash_Concrete_as_a_Pavement_Base_or.pdf
TOTAL PAGES: 22
======================================================================


======================================================================
PAGE 1 of 22
======================================================================
IRC: 74-1979
TENTATIVE GUIDELINES
FOR
LEAN-CEMENT CONCRETE
AND
LEAN CEMENT-FLY ASH
CONCRETE AS A PAVEMENT
BASE OR SUBBASE
THE INDIAN ROADS CONGRESS



======================================================================
PAGE 2 of 22
======================================================================
IRC
: 74-1979
MEMBERS OF THE SPECIFICATIONS & STANDARDS COMMITTEE
1.
J.S. Marya
(Chairman)
2.
R. P. Sikka
(Member-Secretary)
3.
Qazi Mohd. Afzal
4.
R. C. Arora
5.
R. T. Atre
6.
M. K. Chatterjee
7.
E. C. Chandrasekharan
8.
M. G. Dandavate
9.
J. Datt
10.
Dr. M. P. Dhir
11.
Dr. R.K.Ghosh
12.
13.
14.
15.
16.
17.
18.
19.
20.
21.
22.
23.
B. R. Govind
I. C. Gupta
S. A. Hoda
M. B. Jayawant
D. R. Kohli
S. B. Kulkarni
P. K. Lauria
H. C. Malhotra
M. R. Malya
O. Muthachen
K. Sunder Naik
K. K. Nambiar
24.
T. K. Natarajan
25.
M. D. Patel
26.
Satish Prasad
27.
S. K. Samaddar
28.
Dr. O. S. Sahgal
29.
N. Sen
30.
S. N. Sinha
31.
D. Ajitha Simha
32.
Maj. Genl. J. S. Soin
33.
Dr. N. S. Srinivasan'
34.
Prof. C. G. Swaminathan
35.
Miss P. K. Thressia
36.
The Director,
(G. M. Andavan)
Director General (Road Development) & Addl. Secretary
to
the Govt, of India, Ministry of Shipping & Transport
Superintending Engineer (Stds.), Ministry of Shipping &
Transport
Development Commissioner, Jammu & Kashmir
Road Engineer, Hindustan Petroleum Corporation Ltd.
Addl. Chief Engineer & Joint Secretary, Maharashtra PW & H
Department
Chief Engineer, Calcutta Improvement Trust
Chief Engineer (Highways and Rural Works), Tamilnadu
Engineer, Concrete Association of India
Chief Engineer (Retd), Greater Kailash, New Delhi-1 10048
Deputy Director, Roads Division, Central Road Research
Institute
Deputy Director, Rigid Pavement Division, Central Road
Research Institute
Director of Designs, Engineer-in-Chief's Branch, AHQ
Engineer-in-Chief, Haryana P.W.D., B. & R.
Project Manager-cum-Managing Director, Bihar State
Bridge Construction Corporation Ltd.
Synthetic Asphalts, 13 Kantwadi Road, Bombay-400050
Bitumen & Commercial Manager, Bharat Refineries Ltd.
Manager (Asphalt), Indian Oil Corporation Ltd.
Superintending Engineer P.W.D. (B. & R.), Rajasthan
Chief Engineer, Himachal Pradesh
Development Manager, Gammon India Ltd., Bombay
Poomkavil House, Punalur P.O. (Kerala)
Chief Engineer, National Highways
, P. W. D., Karnataka
"Ramanalaya, 11, First Crescent Park Road, Gandhinagar,
Adyar, Madras-600020
Deputy Director, Head Soil Mechanics Division, Central
Road Research Institute
Chief Engineer & Secretary to the Govt, of Gujarat, P. W. D
Manager, Indian Oil Corporation
Engineer-in-Chief & Ex-officio Secretary to the Govt, of
West Bengal, P. W. D.
Principal, Punjab Engineering College, Chandigarh
Chief Engineer (Roads), Ministry of Shipping & Transport
49-B, Sri Krishna Puri, Patna
Director, (Civil Engineering), Indian Standards Institution
Director General Border Roads
Chief Executive, National Traffic Planning &
Automation Centre, Trivandrum
Director, Central Road Research Institute
Chief Engineer & Ex-officio Addl. Secretary, P.W.D. , Kerala
Highway Research Station, Madras



======================================================================
PAGE 3 of 22
======================================================================
IRC:
74-1979
TENTATIVE GUIDELINES
FOR
LEAN-CEMENT CONCRETE
AND
LEAN CEMENT-FLY ASH
CONCRETE AS A PAVEMENT
BASE OR SUBBASE
Published by
THE INDIAN ROADS CONGRESS
Jamnagar House, Shahjahan Road,
New Delhi-110011
1979
Price Rs.60/-



======================================================================
PAGE 4 of 22
======================================================================
IRC
: 74-1979
First Published: March 1979
(The Rights of Publication and of Translation are reserved)
Printed at PRINTAID, New Delhi 110020



======================================================================
PAGE 5 of 22
======================================================================
IRC
: 74-1979
TENTATIVE GUIDELINES FOR LEAN-CEMENT
CONCRETE AND LEAN CEMENT-FLY ASH
CONCRETE AS A PAVEMENT BASE OR
SUBBASE
1.
INTRODUCTION
Lean cement concrete and
lean
cement-fly
ash
concrete
are
semi-rigid
materials
having
distinctly
superior
load
dispersion
characteristics as compared to conventional granular bases and
sub-
bases
like
water-bound
macadam.
As such a smaller thickness of
these materials can be used
to
replace
the
conventional
base
and
subbase courses in flexible and rigid pavement construction.
Besides
superior
load-spreading
properties,
lean
cement
concrete and lean
cement fly ash concrete are resistant to softening
action of water and can serve as a good working platform
on
softer
foundations.
These would
be particularly useful as a base/subbasc
course in heavy rainfall areas, or in black
cotton
soil
areas (when
laid
over
lime
stabilised
black
cotton soil).
Lean cement-fly ash
concrete may be
used
with
advantage
wherever
good
quality
fly
ash
is
available
within economic
lead.
As
these
materials
will
enable reduction in thickness vis-a-vis granular base courses, they arc
specially suitable for areas
where
good
quality hardstone
for such
base courses has to be obtained from long distances.
In lean cement concrete mixes, the cement paste
is
rather
thin
due
to
less
quantity
of cement.
Addition
of
fly
ash
results in
formation of cement-fly ash
paste
of
thicker
consistency,
thereby
improving
the
plasticity and
adhesiveness of the mix and reducing
the tendency to segregation.
As disposal of
fly
ash
from
thermal
power
stations is a recognised national problem, use of lean cement-
fly ash concrete as a
structurally
superior
paving
layer
will
also
contribute towards relieving this problem.
These guidelines were approved by the Cement Concrete Road
Surfacing Committee (personnel given below) in
their
meeting
held
at Bhopal on the 8th December, 1976.
1



======================================================================
PAGE 6 of 22
======================================================================
IRC
: 74-1979
K.K. Nambiar
Dr. R.K. Ghosh
— Convenor
—Member-Secretary
MEMBERS
D.C. Chaturvedi
Dr. M.P. Dhir
M.G. Dandavate
P.K. Isaac
P.K. Jagus
Brig. R.K. Kalra
Dr. S.K. Khanna
D.N. Khurana
Y.K. Mehta
K.C. Mital
P.M. Nadgauda
C.V. Padmanabhan
NX. Patel
K. Krishna Mohan Rao
P.S. Sandhawalia
Brig. Gobinder Singh
S.B.P. Sinha
N. Sivaguru
Dr. H.C. Visvesvaraya
Director General (Road
Development) ex-officio
These were then processed by the Specifications and Standards
Committee
in
their
meeting
held
at New Delhi on the
16th May
1977 subject to certain modifications which on
the
authorisation
of
the
Committee,
were
carried
out
by
Dr.
R.K.
Ghosh,
N. Sen
and R.P. Sikka, assisted by Y.R. Phull, K.L.
Sethi and
K. Aruna-
chalam. These were later approved by the Executive Committee and
the Council in their
meetings
held on the
3rd
January
and
19th
January, 1979 respectively.
2.
THICKNESS DESIGN OF LEAN CEMENT CONCRETE AND
LEAN-CEMENT FLY ASH CONCRETE BASE/SUBBASE
LAYER
2.1.
As Sub- base/Base Course in Flexible Pavement
2.1.1.
As failure in case
of semi-rigid
materials
is
by
tensile
cracking,
the CBR
method
of
design
is
not
strictly
applicable.
However, in the absence of an established procedure
for
the design
of
semi-rigid
bases
or
subbases
in
composite
construction,
the
thickness of lean cement concrete or
lean
cement-fly
ash
concrete
layer may
be
designed for the present as per the CBR
method
of
design,
vide IRC
:
37-1970
"Guidelines
for
Design
of
Flexible
Pavements", using an equivalency factor of 1.50*.
The thickness of
the
semi-rigid
layer
so
obtained
shall
thereafter
be
checked for
adequacy by calculating its
ultimate
load carrying
capacity
using
Meyerhof equations.
*Note
: The actual equivalency factor for lean cement
concrete/lean
cement
fly
ash concrete will depend on
its strength and other factors.
Even though
equivalency
factors
of 2.0—2.5 have
been
reported
for
compressive
strength in the range of 40-60 kg/cm 2 suggested in
these
guidelines,
a
value of 1.5
is recommended as a measure of caution.
2



======================================================================
PAGE 7 of 22
======================================================================
IRC
: 74-1979
2. 1 .2.
Since the lean cement/lean cement-fly ash concrete layer
will extend on either side of the surface
course,
the
edge
condition
of
loading
is
unlikely
to arise.
Therefore for calculation for load
carrying capacity,
it
should
be
adequate
to
consider
the
interior
condition only, for which the Meyerhof equation
is given below:
where
7
)u =ultimate
load
carrying
capacity
for
interior
loading
condition, kg
/= radius of relative stiffness of the semi-rigid layer, cm
Eh*
12(1 —
w
2)^
E= modulus of elasticity of lean cement/lean cement fly ash
concrete, kg/cm 2 (0.50— 0.75 x 10 5 kg/cm 2 in the vicinity
of ultimate load),
h— thickness of the lean cement/lean cement-fly ash concrete
layer, cm,
w=Poisson's
ratio
of
lean
cement/lean
cement
fly
ash
concrete (0.20-0.30),
k— modulus of subgrade reaction determined on top of
the
layer below lean
cement/lean
cement-fly
ash
concrete
kg/cm 3
,
a= equivalent
radius
of
load
distribution
over
the
lean
cement/lean cement-fly ash concrete layer, cm,
/=design
flexural
strength
of
lean cement concrete/lean
cement-fly
ash
concrete
in
the
field
(one-sixth
to
one-eighth of compressive strength).
2.1.3.
To allow for load repetition during
the
design
life
of
the
pavement,
the
ultimate
load
carrying capacity, Pu , should be
higher than the design wheel
load,
P.
The
values
of
load
factor
(?«//>) recommended for the purpose are given in Table
1.
3



======================================================================
PAGE 8 of 22
======================================================================
IRC: 74-1979
Table
1
Design load repeti-
tions
in
terms
of
8200
kg
Standard
Axle Loads
10*
106
10*
10'
10 s
109
Load Factor
1.50
1.58
1.67
1.76
1.88
2.00
2.1.4.
Temperature stresses may
not
be
considered
in
this
case,
since
the
base/subbase course layer is protected by the over-
laying pavement
layers.
Thickness
of
lean
cement/lean
cement
fly ash concrete layer,
should,
however,
in
no
case be
less
than
10 cm.
2.1.5.
An
illustrative
example
of
thickness
design for lean
cement/lean cement-fly ash concrete
base
in
flexible
pavement
is
given in Annexure
I.
2.2.
As Subbase Course under Rigid Pavement
The
thickness of
lean cement
concrete or lean cement-fly ash
concrete layer for use as a subbase
course
under
cement
concrete
pavement
should
be
as per IRC: 15-1970, "Standard Specifications
and Code of Practice for the
Construction of Concrete Roads
(First
Revision)".
IRC:
15-1970
recommends
the
provision
of 10 cm
thickness of lean cement concrete subbase in lieu of
15 cm thickness
of water bound macadam.
2.3.
The
strength
requirement
of lean cement concrete/lean
cement fly ash concrete shall be as given in para 4.1.
3.
MATERIALS FOR LEAN-CEMENT CONCRETE AND LEAN
CEMENT-FLY ASH CONCRETE
3.1.
Cement
Cement for use in lean cement concrete or lean cement fly-ash
concrete should conform to the requirements of IS: 269-1976: "Speci-
fications
for
Ordinary,
and Low
Heat
Portland Cement (Second
Revision)"
or
IS:
1489
"Specifications
for
Portland
Pozzolana
Cement" or IS: 455-1967 "Portland Blastfurnace Slag Cement (Second
Revision)". The use of portland pozzolana cement should, however, be
restricted to lean cement concrete only.
It should not be used in case
of lean-cement fly ash concrete.
4



======================================================================
PAGE 9 of 22
======================================================================
IRC
: 74-1979
3.2.
Fly Ash
Fly
ash should conform to IS: 3812 (Part II) 1966, "Standard
Specifications
for
Fly
Ash,
Part
II,
For Use as Admixture
for
Concrete".
The
lime
reactivity should not be less than 40 kg/cm 2
,
fineness not less than 2800 cm 2/gm, and
carbon
content
not
more
than 12 per cent.
3.3.
Aggregates
Coarse aggregate
for
use
in
lean
cement
concrete
or
lean
cement-fly
ash
concrete
should
be
either
natural stone aggregate
conforming to IS: 383-1970: "Standard Specifications for Coarse and
Fine Aggregates from Natural Sources
for
Concrete (Revised)", or
broken brick conforming to IS: 3068-1965: "Specification for Broken
Brick Coarse Aggregate for Use in Lime Concrete", or cinder aggre-
gate
conforming to IS: 2686-1964: "Specifications for Cinder Aggre-
gate for Use in Lime
Concrete", depending
upon
the
situation of
use.
Fine
aggregate
should conform to
IS: 383-1970, or IS: 3182-
1967:
"Specification
for
Broken
Brick
Fine
Aggregate
for Use in
Lime Mortar".
Aggregate conforming to
IS: 2686-1964 and having
the
required
grading
for
fine
aggregate
as
stipulated
in IS: 383-
1970 may also be considered.
In selecting the aggregates,
strength
requirement stipulated in para 4.1. should be kept in view.
The maximum nominal size of the aggregate should not exceed
40 mm nor
should
it be
less than
20 mm.
The overall grading of
aggregate should be within the limits given in Table 2.
Table 2
I.S. Sieve
Per cent passing (by weight)
size
Nominal maximum size
40 mm
Nominal maximum size
20 mm
80 mm
100
40 mm
95—100
100
20 mm
45— 60
80—100
4.75 mm
30— 40
35- 45
600
[l
8— 30
10— 35
150
[x
0—
6
0—
6
5



======================================================================
PAGE 10 of 22
======================================================================
IRC
: 74-1979
3.4.
Water
Water
used
in
mixing
or curing of concrete should be clean
and free
from
injurious amounts
of
deleterious
matter.
Potable
water is generally considered satisfactory for this purpose.
4.
PROPORTIONLNG OF LEAN CEMENT CONCRETE AND
LEAN CEMENT-FLY ASH CONCRETE
4.1.
Mix Design Criteria
4.1.1.
To
act
as
a
semi-rigid
pavement
layer, lean cement
concrete/lean cement-lime fly ash
concrete
should
be
designed
to
give a minimum compressive strength of 40-60 kg/cm 2 at 28 days in
the field.
As compaction
in the field is to
be done by
rolling, workabi-
lity shall be kept low, with 0-12 mm slump.
4.1.2.
Having
regard
to
process
variances
in the field, the
laboratory mix should be designed for
1.25
times
the
required
28
days field strength.
4.2.
Mix Design
4.2.1.
The
mix
proportions
for
lean
cement
concrete and
lean cement fly ash concrete are designed by trial and
error method.
To
facilitate
selection
of
suitable
proportions
of
the
trial
mix,
particulars
for
a
few
such
concrete
mixes,
designed with fly ash
conforming to IS: 3812 (Part II)-1966
"Specifications
for
Fly
Ash
for
Use
as
Admixture
for
Concrete",
medium
coarse sand, and
2ood quality crushed coarse aggregate of 20 mm max. size are given
in Tables 3 and 4.
4.2.2.
The maximum size of the coarse aggregate
in
the
mix
is
limited
by
the
thickness
of
the
lean
cement concrete or lean
cement fly ash concrete layer to be laid,
and
should
generally
not
exceed
40 mm
for
10 cm
layer
thickness.
While
selecting trial,
mix
proportions
from
Table 3 or 4, allowance should be made for
change in the maximum size and shape of aggregate,
as
increase
in
the maximum
size of aggregate and
its surface area requires reduc-
tion in water content; change from
angular
(crushed
aggregate)
to
rounded
(uncrushed
gravel) shape requires reduction in both water
and sand contents; and increase
or decrease in fineness modulus
of
sand requires a
like
change
in sand content.
Significantly, lower
strength may be expected when aggregates such as broken
brick
or
cinder are used.
6



======================================================================
PAGE 11 of 22
======================================================================
IRC
: 74-1979
Table 3.
Particulars of Typical Lean Cement Concrete Mixes
SI.
No.
Mix Proportions
Cement
:
Sand
:
(by wt.)
Coarse
Aggregate
Water
Cement
Ratio
Slump
(mm)
28 day com-
pressive
strength
(kg/cm) 2
1.
1
:
4
:
8
1.17
12
72.0
2.
1
:
5
10
1.73
12
53.0
3.
1
6
12
1.85
12
49.0
4.
1
:
7
:
14
1.88
12
37.0
Table 4.
Particulars of Typical Lean Cement-Fly Ash Concrete Mixes
SI
Mix Proportions (by wt.)
Water
Slump
28 day
No.
Cement
(mm)
compressive
Ratio
strength
Cement
:
Sand
:
Fly
:
Coarse
(kg/cm 2
)
Ash
Aggregate
1.
1
:
2
:
2
n
:
8
1.32
12
158.0
2.
1
:
2.5
:
2.5//
:
10
1.90
12
130.0
3.
1
:
3
:
3
//
:
12
1.98
12
100.0
4.
1
:
3.5
:
3.5 n
:
14
2.20
12
102.0
/j=ratio of specific gravities of fly ash and sand
=0.827 in
this case.
Min. lime reactivity of fly ash=35 kg/cm 2
Table
5.
Quality Control Tests
SI.
Test
Test Method
Minimum desirable
No.
frequency
1.
Quality of cement
IS:269/455/1489
Once
initially
for
approval
of
the
source
of
supply
and later for
each
consignment of the
material.
2.
Quality of Fly ash
IS:3812(Pt. 11)
—do-
3.
Los Angeles Abrasion Value/
Aggregate Impact Value
IS:2386 (Pt. IV)
One test per 200 m 3
4.
Aggregate gradation
1S:2386 (Pt. I)
One test per 100 ma
5.
Aggregate moisture content
IS:2386 (Pt. Ill)
As required
6.
Control of grade, camber,
Vide Chapter 7
Regularly
thickness and surface finish
of IRC:SP: 11-
1977
7.
Strength of cubes (Two
One test for 50 ma
specimens for each age of 7
and 28 days)
IS:516
7



======================================================================
PAGE 12 of 22
======================================================================
IRC
: 74-1979
4.2.3.
As a rough guide, for the stipulated
28
day
compres-
sive
strength
of 40-60
kg/cm 2
,
the
approximate
total
aggregate/
cement ratio will be in the range of 12-18 and
water
content
about
9-11 per cent by weight
of
total
dry
materials,
for
lean
cement
concrete
mixes, when crushed stone
is used as coarse aggregate.
4.2.4.
In
case
of
lean
cement-fly
ash
concrete,
optimum
strength
is obtained
by
replacing
about
50
per
cent
of
sand by
weight in conventional lean cement
concrete
mix by equal absolute
volume of fly ash (vide Tables 3 and 4).
The water content require-
ment in this case is increased by
about
1 per cent, and the strength
obtained
is more than double vis-a-vis the corresponding lean cement
concrete mix.
The following procedure may,
therefore,
be adopted
to obtain mix proportions for lean cement fly ash concrete:
(1)
Select lean cement
concrete
mix
corresponding
roughly
to 50 per cent of the strength requirement for lean cement-
fly
ash
concrete
(vide
Table 3).
Let
this mix
be l:x:y
(cement: sand: coarse aggregate) by weight, with
a
water
content of w% by weight of total aggregate.
(2) Corresponding mix for lean cement-fly ash
concrete may
be taken as:
1: (1-p) x: pxn:y (cement:sand:flyash: coarse aggregate),
Where
n= ratio of specific gravity of flyash and sand,
/?= proportion of sand by weight in the lean cement concrete
mix to be
replaced
by
flyash,
on
equivalent
absolute
volume basis. As a broad guide, a value of 0.5
might
be
adopted for p.
(3) The water requirement in this case will be about (w+l)%
by weight of total
aggregate.
Perform
trial
slump
test
using this
water
content.
Adjust
the
water
content
to
obtain
the
desired
slump
(0-12 mm).
Let
the adjusted
water content be w%.
(4)
Similarly, determine water
content
requirement
for
two
additional trial mixes
1:(1-P) {x-l):p(x-l) my^^j
and
\:(l-p)(x+\):p(x + l)n:y (~")
8



======================================================================
PAGE 13 of 22
======================================================================
IRC
: 74-1979
(5) Cast test cubes for determination of compressive
strength
for
all
the
three
trial
mixes,
and
select
appropriate
design mix from the strength results.
Very approximately, the ratio of total aggregate
(including
fly
ash)
to cement will be in the range of 18-22, and water requirement
in the range of 10-12 per cent by weight of total
dry
materials,
for
the stipulated 28 day compressive strength in the range of 40-60 kg/
cm 2
, when crushed stone
is used as coarse aggregate.
5.
EQUIPMENT
5.1.
Batching and Mixing Equipment
Batching of materials for lean cement concrete/lean cement-fly
ash concrete should be done by weight, and
volume
batching may
be permitted only when
unavoidable.
Mixing
should
be
done
in
power driven concrete mixers of adequate capacity.
The stipulations
of IRC: 43-1972 "Recommended Practice for Tools, Equipment and
Appliances
for
Concrete
Pavement
Construction"
in
respect
of
weight batchers and mixers should be followed.
5.2.
Compacting Equipment
Compaction of lean cement concrete/lean cement-fly ash
con-
crete layer in the field should be done by means of an
8 to 10 tonne
smooth wheel roller for harder aggregates (like stone metal) and 6-8
tonne roller for softer aggregates
(like
brick
aggregate
or
cinder).
Alternatively, vibratory rollers of equivalent capacity
may
also
be
used.
6.
PREPARATION OF THE SUBGRADE/SUBBASE
6.1.
The subgrade or subbase
over
which
the
lean
cement
concrete/lean cement-fly ash
concrete layer
is to be laid,
should
be
checked for line, grade and cross-section, vide Chapter 7 of IRCSP:
11-1977, "Handbook
of
Quality Control for Construction of Roads
and Runways (First Revision)".
All
irregularities beyond the
per-
mitted tolerance should be rectified.
Soft
and
yielding
spots
and
ruts,
if
present,
should
be
corrected
and
rolled
until
firm. The
checking and rectification of the underlying layer should be done at
least 2 days in advance of laying lean cement concrete/lean
cement
fly ash concrete.
6.2. To prevent absorption of
water
from
lean
cement
con-
crete/lean cement-fly ash concrete, the underlying layer should either
be covered with water proof paper
or
brought
to
moist
condition
9



======================================================================
PAGE 14 of 22
======================================================================
IRC
; 74-1979
without free water at the surface before laying the former.
For this
purpose, the underlying layer may be
saturated
with
water 6 to 20
hours in advance, followed by light sprinkling of water prior
to
lay-
ing of the semi-rigid layer,
if any areas have become dry.
7.
CONSTRUCTION
7.1.
Storage and Handling of Cement
The
provisions
in
clause
8.1
of
IRC:
15-1970: "Standard
Specifications
and
Code
of
Practice
for
the
Construction
of
Concrete Roads" should be followed as regards storage and handling
of cement.
7.2.
Storage and Handling of Fly Ash
Fly ash, being light and very fine, gets easily air borne.
As a
precautionary measure, it may be bagged, suitably covered, or soaked
with water
at
the
top
during
transportion.
When not bagged,
it
may be stored in regular trapezoidal pits dug for the
purpose.
The
top surface may be either kept wet or covered with tarpaulin.
7.3.
Storage and Handling of Aggregates
The provisions in clause 8.2 of IRC: 15-1970: "Standard Speci-
fications and Code
of Practice
for
the
Construction
of Concrete
Roads", should be followed in respect
of
storage
and
handling of
aggregates.
7.4.
Batching and Mixing of Materials
7.4.1.
The marerials for making
lean
cement
concrete/lean
cement-fly
ash concrete mix should be batched by weight using
ap-
proved weigh-batching equipment.
Volume batching may
be
per-
mitted only when unavoidable.
Water may be measured by volume,
using calibrated containers.
Proportioning of the
constituent mate-
rials should be on the basis
of designed
mix
proportions,
making
due allowance for moisture present in fly ash and aggregates.
While
loading the mixer, water should be added
first, cement
and
fly
ash
next, and aggregates the last.
7.4.2.
Mixing should be done in power driven
mixers
of
ap-
proved type, and uniform homogenous mixing of all the
ingredients
shall be ensured.
The mixer should not
be
overloaded, and
ade-
quate mixing time (1-2 min.) should be
allowed
to
ensure uniform
mixing.
10



======================================================================
PAGE 15 of 22
======================================================================
IRC: 74-1979
7.5.
Transportation and Placement
The lean cement concrete/lean cement-fly ash concrete
should
be transported and so placed on the
prepared
subgrade/subbase
so
that the compacted layer has the required depth, slope and
camber.
The amount of surcharge required
is about
20-25
per
cent
of
the
thickness of layer to be laid.
The actual amount of
surcharge may
be determined through
field
trial.
Transportation and
placement
should
be
so
done
as
to
avoid
segregation.
Any portion of the
batch
which
becomes
segregated
during
placing,
should
be
thoroughly mixed with the main body of the batch
during
the pro-
cess of spreading.
7.6.
Compaction
7.-6.1.
When sufficient
length
of
lean
cement
concrete/lean
cement-fly ash
concrete has been laid to permit
rolling,
compaction
should be commenced (see para 5.2).
Rolling should start from the
outer edges of the pavement and proceed towards the middle
except
at superelevated portions where
it
should
commence
at
the lower
edge and proceed towards the higher.
Adequate number
of
passes
shall be given to ensure full compaction.
Eight passes are generally
considered adequate for the purpose.
7.6.2.
The grade and camber of the surface should be checked
during compaction,
and
all
irregularities
should
be
corrected by
removing or adding fresh material.
7.6.3.
Compaction should
be
completed
within
a
specified
period which shall not exceed 45 minutes
in
summer
and
1 hour in
winter after mixing.
The maximum thickness to be compacted
in a
single
layer
should
not
exceed
10 cm
in
case of smooth
wheel
rollers and
15 cm in case of vibratory rollers of equivalent
capacity
(vide para
5.2).
When lean
cement
concrete/lean
cement-fly
ash
concrete is to be laid
in
more
than
one
layers,
each
subsequent
layer should be laid within one hour of compaction of
the
preceed-
ing layer.
•
7.7.
Joints
No joints need be provided except
construction
joints
at
the
end of the day's work.
These shall be
formed
by
chamfering
the
edge
of
the
already
laid
layer
at
an
angle
of about
30° to the
vertical.
78.
Curing
After laying and compaction
of
the
total
thickness
of
lean
11



======================================================================
PAGE 16 of 22
======================================================================
IRC: 74-1979
cement concrete/lean cement-fly ash concrete,
it should be cured for
the first 48 hours by covering
it with wet gunny bags or hessian
and
for a further period of not less than 12 days by spreading
wet
sand
or watering frequently in moderate quantities.
Curing
by
ponding
is not necessary.
No traffic should be allowed on this
layer
before
top courses have been laid.
7.9.
Rectification of Surface Irregularities
The finished surface should be checked
for
line,
level,
grade
and surface
finish.
Provisions
in
Chapter
7
of IRC:SP: 11-1977
"Handbook of Quality Control for Construction of Roads and Run-
ways (First Revision)" should be
followed
for
this
purpose.
The
checking and rectification of the surface, if required, should
be car-
ried out while the mix is
still plastic.
Any surface irregularities
left
in the hardened layer should be corrected by cutting out
sufficiently
large patches and relaying to
specification.
8.
SURFACE COURSE
8.1.
Lean cement concrete and lean cement-fly ash
concrete,
being semi-rigid materials, may develop transverse cracks on account
of thermal effects/drying shrinkage.
These cracks are
likely
to get
reflected on to the wearing surface if this semi-rigid layer is overlaid,
with a thin
bituminous
wearing
course
(e.g.
surface
dressing
or
premix).
To prevent such
reflection
cracking,
when
lean
cement
concrete/lean cement-fly ash concrete is used in composite pavement
construction,
it is recommended that an intermediate layer
of water
bound macadam, or bituminous macadam
should
be
incorporated
before providing the wearing course, so as to
absorb
the movement
at cracks in the semi-rigid layer, and to prevent
their
reflection on
to
the
surface.
Minimum
thickness
of
this
intermediate
layer
plus wearing course should not be less than 10 cm.
8.2.
In case of rigid pavement, where
lean cement
concrete/
lean cement-fly ash concrete is used as a subbase,
the
cement
con-
crete wearing course can be laid directly thereon
without
provision
of any intermediate layer, as due to greater
rigidity
of "the
cement
concrete
layer,
cracks
from
the
semi-rigid
subbase
do
not
get
reflected.
9.
QUALITY CONTROL
Quality control tests and their minimum
desirable
frequency
should be as given in Table
5.
12



======================================================================
PAGE 17 of 22
======================================================================
IRC
: 74-1979
Ahhexure I
AN ILLUSTRATIVE EXAMPLE OF THICKNESS
DESIGN FOR LEAN CEMENT/LEAN CEMENT FLY
ASH CONCRETE
BASE
IN
FLEXIBLE
PAVEMENT
1.
Design Parameters
Design wheel load, P
Y
=4100 kg
Present Traffic Intensity
=300 veh/day
Design tyre pressure
=5.8 kg/cm 2
Subgrade CBR
=5
Modulus of subgrade reaction, k
=2.8 kg/cm 3
Equivalency factors in terms of granular construction:
Lean cement/lean cement fly ash concrete
=1.5
Bituminous macadam
=2.0
Asphaltic concrete
=2.0
Field
mix
design
compressive
strength
of Lean
cement/Lean
cement fly ash concrete, fc= 60 kg/cm 2
.
2.
Design Procedure
Step
1.
Design
traffic
intensity
for
flexible pavement at traffic
growth rate of 7.5% and
design
life
of
10 years
(vide
IRC-37)
7 = 300 (1 +0.075) 10
= 300x2.06
= 618, which falls under traffic classification E.
Following
Curve E of CBR curves for flexible pavement design
(IRC: 37-1970), the total thickness of
construction required over
the compacted soil of CBR 5 works out as 45 cm.
Step 2.
Assuming minimum cover of
10 cm
bituminous
maca-
dam and 4 cm A.C. over the lean
cement/lean
cement-
fly ash concrete base.
Equivalent
granular
construction
thickness
over
lean
cement/lean cement fly ash concrete
base = 10x2.0 + 4x2.0=28.0 cm.
13



======================================================================
PAGE 18 of 22
======================================================================
IRC
: 74-1979
Step 3.
Radius of load dispersion on Lean cement/Lean cement-
fly ash concrete base,
a= radius of contact at surface + thickness of equivalent
granular construction over the base
/J"
4100
28.0=15.04-28.0
= 43.0 cm
Step
4.
For ensuring a minimum load
factor
of
1.67,
the
re-
quired
ultimate
load
carrying capacity of lean cement
fly ash concrete base.
/>„,„,„ = 1. 67= 4100 x 1.67=6850 kg
Assuming
/; =
1 6 cm
and
taking f—^ xfc = -? x60
o
o
= 10 kg/cm 2
£=0.5 x 10 5 kg/cm'2
h=0.25,
radius of relative stiffness
1
is equal to
4
/
" Eh*
_
4
/(0.5 xl0 5 xl6 xl6x
V
12 (I-" 2
) k V
12 (l-0.25 2)x2.
xl6)
= 50.2 cm
a
43.0
50.2 -°' 855
_
2 nfh*
__2 izx 10x16x16
= 7500 kg> Pumin
/2=16cm may
be
taken
as
the
minimum
design
thickness of lean cement/lean
cement fly ash con-
crete base.
14



======================================================================
PAGE 19 of 22
======================================================================
IRC
: 74-1979
Step 5.
Total
equivalent
granular
thickness
of
lean cement/
lean
cement
fly
ash
concrete
base
and
bituminous
cover
thereon, taking
an equivalency factor of 1.50 for
lean cement/lean cement fly ash concrete.
= 16x1.5 + 28.0
=24.0+ 28.0=52.0 cm
which satisfies
the design thickness requirement over
compacted subgrade as per CBR criteria.
Summary:
The
design
section
of
flexible
pavement
with lean
cement
fly
ash
concrete base,
is, therefore, as given
below:
4
cm
Asphalttc concrete
[
4. 10 cm
Bituminous Macadam
16 cm
. Lean Cement/Lean Cement
Fly
Ash
Concrete
(Mtia.
28 day
field
compressive strength
« 60 Kg /cm 2
)
Compacted Soil Subgrade CBR = 5
15
