Repository: khanasyab/claude-code-task-4-Building-And-Road-Code

File: Indian Roads Congress (IRC)/IRC_SP_079_2008_Tentative_Specifications_for_Stone_Matrix_Asphalt.txt (part 1 of 2)
======================================================================
SOURCE PDF: IRC_SP_079_2008_Tentative_Specifications_for_Stone_Matrix_Asphalt.pdf
TOTAL PAGES: 32
======================================================================


======================================================================
PAGE 2 of 32
======================================================================
Digitized by the Internet Archive
in 2014
https ://arch
ive . org/detai Is/govlawi rcy2008sp79



======================================================================
PAGE 3 of 32
======================================================================
IRC:SP:79-2008
TENTATIVE SPECIFICATIONS
FOR
STONE MATRIX ASPHALT
•SV:«,H:
Published by
INDIAN ROADS CONGRESS
Kama Koti Marg,
Sector 6, R.K. Puram,
New Delhi- 110 022
2008
Price Rs. 100.00
(Packing & Postage Extra)



======================================================================
PAGE 4 of 32
======================================================================
IRC:SP:79-2008
First Published
: June 2008
Reprinted
: June, 2009
(All Rights Reserved. No Part of this Publication shall he
reproduced, translated or transmitted in anyform or by any means
without the permission ofthe Indian Roads Congress)
Printed by Abhinav Prints, Delhi- 1 10041
(500 Copies)



======================================================================
PAGE 5 of 32
======================================================================
CONIENTS
lRC:SP:79-2008
SI. No.
Page No.
Personnel of the Highways ^specifications and Standards Committee
(0 & (")
1.
Introduction
1
2.
Scope
1
3.
Materials
2
4.
SMA Mix Design
3
5.
SMA Production
5
6.
SMA Placement & Compaction
6
7.
Controls
8
8.
Trial/Experimental Section
8
Annex A
11
Annex B
12
Annex C
15
Annex D
17
Annex E
18
References
20



======================================================================
PAGE 7 of 32
======================================================================
IRC:SP:79-2008
PERSONNEL OF THE HIGHWAYS SPECIFICATIONS AND
STANDARDS COMMITTEE
(As on 26* May, 2007)
1
.
Prakash, Indu
(Convenor)
2.
Singh, Nirmaljit
{Co-Convenor)
3.
Sharma, Arun Kumar
{Member-Secretary)
4.
Sinha,V.K.
5.
Ahluwalia, H.S.
6.
Bahadur, A.P.
7.
Basu, S.B.
8.
Chandrasekhar, B.P., Dr.
9.
Datta,P.K.
10. Desai, J.P.
1 1. Deshpande, D.B.
12. Dhingra, S.L., Dr.
13. Gupta, D.P
14. Gupta, K.K.
15. Jain,N.S.
16. Jain, R.K.
17. Jain, S.S., Dr.
18. KadiyaH, L.R., Dr.
19. Kandaswamy, C.
20. Krishna, Prabhat
21. Kukreti, B.R
Addl. Director General, Ministry of Shipping, Road
Transport & Highways, New Delhi
Member (Tech.), National Highways Authority of India,
New Delhi
Chief Engineer (R) S&R, Ministry of Shipping,
Road Transport & Highways, New Delhi
Secretary General, Indian Roads Congress
Members
Chief Engineer, Ministry of Shipping, Road Transport
& Highways, New Delhi
w
Chief Engineer, Ministry of Shipping, Road Transport
& Highways, New Delhi
Chief Engineer (Pig.), Ministry of Shipping, Road
Transport & Highways, New Delhi
Director (Tech.), National Rural Roads Development
Agency (Ministry of Rural Development), New Delhi
Executive Director, Consulting Engg. Services (I) Pvt.
Ltd., New Delhi
Sr. Vice-President (Tech. Sen), Gujarat Ambuja Cement
Ltd., Ahmedabad
Vice-President, Maharashtra State Road Development
Corporation, Mumbai
Professor, Indian Institute of Technology, Mumbai
DG(RD) (Retd.), MOSRT&H, New Delhi
Chief Engineer (Retd.)
, Haryana
Chief Engineer, Ministry of Shipping, Road Transport
& Highways, New Delhi
Chief Engineer (Retd.). Haryana PWD, Sonepat
Professor & Coordinator, Centre of Transportation
Engg., IIT Roorkee
Chief Executive, L.R. Kadiyali & Associates, New Delhi
Member (Tech.), National Highways Authority of India,
New Delhi
Chief Engineer, Ministry of Shipping, Road
Transport & Highways, New Delhi
Chief General Manager, National Highways Authority
of India, New Delhi
(i)



======================================================================
PAGE 8 of 32
======================================================================
IRC:SP:79-2008
22. Kumar, Anil
23. Kumar, Kamlesh
24. Liansanga
25. Mina, H.L.
26. Momin, S.S
27. Nanda, P.K.
28. Rathore, S.S.
29. Reddy, T.S., Dr.
30. Sachdev, V.K.
31. Sastry, G.V.N.
32. Sharma, S.C.
33. Sharma, V.M., Dr.
34. Shukla, R.S.
35. Sinha,A.V.
36. Srivastava, H.K.
37. Velayudhan, T.R
1.
President, IRC
2.
Director General (RD)
3.
Secretary General, IRC
1.
Borge,V.B.
2.
Justo, C.E.G., Dr.
3.
Khattar, M.D.
4.
Merani, N.V.
Chief Engineer (Retd.), CDO, Road Constn. Deptt., Ranchi
Chief Engineer, Ministry of Shipping, Road Transport
& Highways, New Delhi
Engineer-in-Chief & Secretary, Mizoram PWD, Aizawl
Secretary to the Govt, of Rajasthan, Jaipur
Member, Maharashtra Service Commission, Mumbai
Director, Central Road Research Institute, New Delhi
Principal Secretary to the Govt, of Gujarat, Water Resources
Gandhinagar
Senior Vice-President, NMSEZ Development
Corporation Pvt. Ltd. Mumbai
(
Chief Engineer (Mech.), MOSRT&H
Engineer-in-Chief (R&B), Andhra Pradesh PWD,
Secunderabad
DG(RD) & AS, MORT&H (Retd.), New Delhi
Consultant, AIMIL, New Delhi
Ex-Scientist, Central Road Research Institute, New Delhi
Chief General Manager, National Highway Authority of
India, New Delhi
Director (Projects), National Rural Roads Development
Agency, (Ministry of Rural Development), New Delhi
Addl. DGBR, Directorate General Border Roads,
New Delhi
Ex-Officio Members
(Subhash Patel), Secretary to the Govt, of Gujarat, PWD,
Gandhinagar
-,
Ministry of Shipping, Road Transport and Highways,
Transport Bhavan, New Delhi
(V.K. Sinha), Indian Roads Congress, New Delhi
Corresponding Members
Past-President, IRC, Secretary (Roads), Maharashtra
PWD, Mumbai
Emeritus Fellow, Bangalore University, Bangalore
Executive Director, Hindustan Construction Co. Ltd.,
Mumbai
Principal Secretary, Maharashtra PWD (Retd.), Mumbai
(ii)



======================================================================
PAGE 9 of 32
======================================================================
IRC:SP:79-2008
TENTATIVE SPECIFICATIONS FOR STONE MATRIX ASPHALT
1. INTRODUCTION
Stone
Matrix
Asphalt (SMA) was
developed in Germany in the mid 1 960s and it
has been used successfully by many countries
in
the
world
as
a
highly
rut-resistant
bituminous
course,
both
for
binder
(intermediate) and wearing courses, for heavy
traffic
roads.
The
Flexible
Pavement
Committee
(FPC)
of
the
Indian
Roads
Congress (IRC) decided in its meeting held on
22"^*
April,
2006
that
a
specification
be
developed
for SMA
suited
to
Indian
conditions. Prof P. S. Kandhal developed the
first draft of the specification with input from
Dr. Sunil Bose. The first draft was circulated
among the FPC members for comments. The
FPC in its meeting on
9"^
September, 2006
discussed all comments in detail. The revised
draft was published
in the February, 2007
issue of the
"Indian Highways"
to
solicit
comments from users at large. The FPC in its
meeting on 5*
May, 2007 reviewed those
comments and authorized Prof P. S. Kandhal
to prepare a final draft with input from Dr. P.
K. Jain incorporating all comments. The draft
document was considered in the Highways
Specifications and Standards Committee on
26"" May, 2007 and approved. The draft was,
thereafter, approved by the IRC Council on
18"" August, 2007
subject
to modifications
keeping in view the comments of members
and approval
by the Convenor,
Highways
Specifications and Standards Committee.
Members of Flexible Pavement
Committee (H-2)
Singh, Nirmaljit
.
. .Convenor
Shukla, R.S.
...Co-Convenor
Nirmal, S.K.
...Member
Secretary
Members
Agarwal, Sanjeev, Dr.
Bose, Sunil, Dr.
Bhanwala, R.S., Col.
Das, Animesh, Dr.
Jain, S.S., Dr.
Jain, R.K.
Jain, Rajesh Kumar
Kachroo, RN., Dr.
Kandhal, RS., Prof
Kirori, R.R.D.
Kumar, Anil
Krishna, Prabhat
,
Mina, H.L.
Pandey, R.K.
Rathore, S.S.
Rawat, M.S.
Roychaudhari, Pinaki
Sharma, S.C.
Sodhi, M.S.
Tatwani, L.N.
Tyagi, B.R.
Director, HRS
Corresponding Members
Bhattacharya, C.C.
Dongre, Raj, Dr.
Issac, P.K., Prof
Justo, C.E.G., Dr.
Reddy, K.S., Dr.
Ex- Officio Members
President, IRC (Subhash Patel)
Director General (RD), MOSRT&H
Secretary General, IRC (V.K. Sinha)
2. SCOPE
This
work
shall
consist
of
construction in a single or multiple layers of
fibre-stabilized SMA
on
a
previously
prepared bituminous bound surface. SMA is
based on the concept of designing a coarse
aggregate
skeleton
so
that
stone-on-stone
contact is obtained, which provides a highly
rut-resistant
bituminous
course
for heavy
traffic
roads.
The
13 mm SMA
in
this
specification (Table 3) is intended for wearing
course with nominal layer thickness of 40 to
50 mm. The
1 9 mm SMA (Table 3 ) is intended
1



======================================================================
PAGE 10 of 32
======================================================================
IRC:SP:79-2008
for
binder
(or
intermediate)
course
with
nominal layer thickness of45 to 75 mm.
3. MATERIALS
3.1
Bitumen:
The
bitumen
for
fibre-
stabilized SMA shall be viscosity grade VG-
30
complying
with
Indian
Standard
Specification
for paving bitumen
IS: 73
or
Polymer Modified Bitumen (PMB) Grade 40
complying with the Indian Roads Congress
Specification IRC:SP:53.
3.2
Coarse
Aggregate:
The
coarse
aggregate
shall
consist
of
crushed
rock
retained on 2.36 mm sieve.
It shall be clean,
hard, durable of cubical shape and free from
dust and
soft organic and other deleterious
substances. The aggregate
shall
satisfy the
physical requirements given in Table 1.
3.3
Fine
Aggregate:
Fine
aggregate
(passing 2.36 mm sieve and retained on 0.075
mm sieve)
shall consist of 100% crushed,
manufactured sand resulting from crushing
operations. The fine aggregate shall be clean,
hard, durable, of fairly cubical shape and free
from soft pieces, organic or other deleterious
substances.
The
Sand
Equivalent
Test
(IS:2720, Part 37) value for the fine aggregate
shall not be less than 50. The fine aggregate
shall be nonplastic.
3.4
Mineral
Filler:
Mineral
filler
shall
consist of finely divided mineral matter such
as stone dust and/or hydrated lime. Fly ash
will not be permitted as a filler in SMA. The
filler
shall
be
graded
within
the
limits
indicated in the Table 2.
Table 1. Physical Requirements for Coarse Aggregates for Stone Matrix Asphalt
Property
Test
Method
Specification
Cleanliness
Grain Size Analysis
1S:2386(P-1)
< 2% passing 0.075 mm
sieve
Particle Shape
Combined Flakiness
and Elongation Index
IS:2386 (P-1)
< 30%
Strength
Los Angeles Abrasion
Value
IS:2386 (P-4)
< 25%
Aggregate Impact
Value
IS:2386 (P-4)
< 18%
Polishing*
Polished Stone Value
IS:2386 (P-1 14)
> 55%
Durability
Soundness (either Sodium or Magnesium) - 5 cycles
Sodium Sulphate
IS:2386(P-5)
< 12%
Magnesium Sulphate
IS:2386 (P-5)
< 18%
Water
Absorption
Water Absorption
IS:2386 (P-3)
<2%
* Polishing requirement does not apply when the coarse aggregate is used in the 19 mm
SMA, which is used as an intemiediate (binder) course.
2



======================================================================
PAGE 11 of 32
======================================================================
IRC:SP:79-2008
Table 2. Grading Requirement of Mineral Filler
IS Sieve (mm)
Cumulative % passing by weight of total
aggregate
0.6
100
0.3
95
- 100
0.075
85
- 100
3.4.1
The filler shall be inert material free
from
organic
impurities
and
shall
have
plasticity index not greater than 4. Plasticity
index requirement will not apply
if filler
is
hydrated
lime. Where
the
complete SMA
mixture
fails
to
satisfy the requirement of
Moisture Susceptibility Test (AASHTO T 283)
(see Annex E for the outline of the test), at
least 2% by
total
weight of aggregate
of
hydrated
lime
shall
be
used
and
the
percentage
of
fine
aggregate
reduced
accordingly.
3.5
Stabilizer Additive: Only pelletized
cellulose fibres shall be utilized. The dosage
rate for cellulose fibres is 0.3% minimum by
weight (on loose fibre basis) of the total mix.
The dosage rate shall be confirmed so that the
bitumen draindown does not exceed 0.3%
when the designed mix is tested in accordance
with ASTM D
6390,
"Determination
of
Draindown Characteristics
in Uncompacted
Asphalt
Mixtures"
(see Annex C
for
the
outline of the test) or the Schellenberg Binder
Drainage Test given in Annex D.
3.5.1
The
cellulose
fibres
to
be used
in
pellets
shall
meet
the
following
requirements:
Maximum Fibre Length - 8 mm
Ash Content - maximum of 20 % nonvolatile
Oil Absorption
- more than 4 times of
the
fibre weight Moisture Content - less than 5 %
by weight
3.5.2
When
the
Contractor
submits
the
proposed
job-mix
formula
for SMA
for
approval,
it
shall
include
the
fibre
manufacturer's most recently dated actual test
data showing that the fibres meet the above
requirements. The Contractor shall protect the
cellulose from moisture and contamination
prior to incorporating it into the SMA.
4. SMA MIX DESIGN
4.1
The combined grading of the coarse
aggregate, fine aggregate, and mineral filler
(including hydrated lime
if used)
shall be
within the limits shown in Table 3.
4.2
The SMA mixture will be designed
usingAASHTO MP8 Standard Specification
for Designing
Stone Matrix Asphalt
and
AASHTO
PP41.
Standard
Practice
for
Designing Stone Matrix Asphalt
. The outline
of SMA mix design is given in Sections 5.3
through
5.9.
The SMA
mixture
shall
be
compacted with 50 blows on each side using
the Marshall procedure given in the Asphalt
Institute MS-2 (Sixth edition). The designed
mix
shall meet
the requirements given
in
Table
4.
4.3
Determination
of
Voids
in
the
Coarse
Aggregate
(VCA):
The
coarse
aggregate in SMA of nominal sizes 13 mm
and 19 mm is defined (for SMA mix design
purposes only) as all material retained on the
4.75 mm sieve. This sieve is also referred to as
the
breakpoint
sieve.
Wash
the
coarse
aggregate and detennine its Dry Rodded Unit
Weight in accordance with ASTM C 29 (see
Annex A for the outline of the test). Calculate
the dry-rodded VCA of the coarse aggregate
fraction by the following equation.
VCA
=
[(G,, Y„ -YJ/ G,, YJ *100
Where,
VCApRf, =
voids in the coarse aggregate
in the dry-rodded condition,
G,^
=
bulk
specific
gravity of the
coarse aggregate,
=
unit weight ofwater (998 kg/m^),
and
Y^
-
=
unit weight ofcoarse
aggregate
fraction
in
dry-rodded
condition
(kg/m^).
3



======================================================================
PAGE 12 of 32
======================================================================
IRC:SP:79-2008
Table 3. Composition of Stone Matrix Asphalt
i51Vl/\ LIcSlgllttllUII
1 X mm QIVI A
u min i5ivi/\
1Q mm <\MA
ly iiiiii kjiTi/\
Course where used
Wearing Course
Binder (Intermediate) Course
Nominal Aggregate
Size
13 mm
19 mm
Nominal Layer
Thickness
4U-jU mm
45- 75 mm
IS Sieve (mm)
1
iiiTiiilfitivp
9/fv n\/ \x/PiCTnt
of total aggregate passing
Cumulative % by weight
of total aggregate passing
ZD. J)
1 nn
1 Q
"
1 y
1 no
QO
1 on
1 7 9
1 J.Z
on
1 nn
^3- /U
9.5
JU- / J
4.75
20-28
20-28
2.36
1 6-74
1 \J
1
1 X
1 3-9
1
1 3-7
1
0.600
12-18
12-18
0.300
10-20
10-20
0.075
8-12
8-12
Table 4. SMA Mix Requirements
Mix Design Parameters
Requirement
Air void content, per cent
4.0
Bitumen content, per cent
5.8 min.
Celluloid fibres
0.3 per cent minimum by weight of total mix
Voids in mineral aggregate (VMA), percent
17 min.
VCA mix, per cent
Less than VCA (dry rodded)
Asphalt draindown, per cent
AASHTO T 305 (see Annex C)
0.3 max.
Tensile Strength Ratio (TSR), per cent
AASHTO T 283 (see Annex D)
85 min.
4



======================================================================
PAGE 13 of 32
======================================================================
IRC:SP:79-2008
4.4
Selection of Trial Bitumen Content:
The initial bitumen content of the mixture for
the gradation selection phase of the design
should be a minimum 6%. It is suggested that a
good starting point be 6.0%
for mixtures with
aggregate specific gravities equal
to or less
than 2.75. If the bulk specific gravity of the
aggregate exceeds 2.75 the asphalt content can
be reduced slightly. The VMA of the mixture
must still meet the specified minimum value.
4.5
Sample
Preparation
and
Testing:
Twelve samples are required; four samples at
each ofthe three trial gradations at the bitumen
content selected above. The aggregates and
fibres should be dry mixed before adding the
bitumen.
The
mixing
and
compaction
temperatures
should
be
160°C
and
150''C,
respectively.
Three samples from each trial
gradation shall be compacted with 50 blows on
each side and used to determine the volumetric
properties of Marshall
samples. The
fourth
sample
shall
be
used
to
determine
the
theoretical
maximum
specific
gravity
according to ASTM D 2041 (see Annex B for
the outline ofthe test).
4.6
Selection of the Job Mix Gradation:
Compact
the
specimens, remove
from
the
moulds, and allow to cool. Determine the bulk
specific
gravity,
G^^^,
of
the
specimens
(AASHTO T
166). The uncompacted mix
samples are used to determine the theoretical
maximum
specific
gravity,
G^„ (ASTM D
2041). See Annex B for the outline of ASTM
D 2041. Using
G^^^
Gr„,„,
the percent air
voids (Va^, VMA, and VCA,^,„ are calculated
by the following formulae:
Voids in Mineral Aggregate,
VMA =100- [(G„,/GJ*PJ
Percent Air Voids,
V3=100*(1-G.,/G.J
Voids in Coarse Aggregate, mix,
VCA,^=100 [(G„,/GJ*PeJ
Where,
P3
=
Percent ofaggregate in mixture
PcA
=
Percent
coarse
aggregate
in
the
total mixture
G^b ^
Bulk specific gravity of compacted
mixture
^
Theoretical maximum
density
of
the mixture
G^b
=
Bulk
specific
gravity
of
total
aggregate, and
G,3
=
Bulk specific gravity of the coarse
aggregate fraction.
The blend that exceeds the minimum
VMA requirement and has a VCA^,^ that
is
less than the VCA
should be selected as the
desired mix design aggregate blend. To ensure
stone-on-stone
contact
within
the
coarse
aggregate
it
is very essential that VCA^,^
is
less than VCAqrc-
4.7
Determination
of
the
Optimum
Bitumen
Content:
The optimum
bitumen
content shall be determined by corresponding
to the design air void content, V^, of4.0%. The
remaining mix properties should meet those
specified in Table 4. A good starting point for
the mix design
is 6.0% bitumen content by
weight ofmix.
4.8
Draindown Test: Draindown of the
loose SMAmix shall be determined according
to ASTM D 6390 (see Annex C for the outline
of the
test) or by the Schellenberg Binder
Drainage Test given in Annex D. The drainage
test should be performed
at the anticipated
plant
production
temperature
and
should
satisfy the specified maximum draindown of
0.30%.
If
the
mixture
fails
to
meet
this
requirement then the percent fibres should be
increased to a level that reduces draindown to
the acceptable limit.
4.9
Tensile Strength Ratio: Determine the
Tensile Strength Ratio (TSR) in accordance
with AASHTO
T
283,
"Resistance
,of
Compacted
Bituminous
Mixtures
to
Moisture-Induced Damage"
following
the
freeze and thaw option. See Annex E for the
outline ofthe test.
5. SMA PRODUCTION
5.1
Mixing
:
The SMA mix
shall
be
prepared
in
a
hot mix
plant
of adequate
capacity and capable of yielding
a mix of
proper and uniform quality with thoroughly
coated aggregate.
When
viscosity
graded
VG-30
bitumen
is used, the mix temperature
shall
range
from
150"C
to
165"C.
In
case
of
polymer modified bitumen, the temperature of
5



======================================================================
PAGE 14 of 32
======================================================================
IRC:SP:79-2008
mixing and compaction shall be higher than
the mix with VG-30 bitumen as binder. The
exact temperature depends upon the type and
amount of polymer used and shall be adopted
as
per
the
recommendations
of
the
manufacturer.
In
order
to
ensure
uniform
quality of mix
the plant
shall be calibrated
from time to time.
5.2
Handling Mineral Filler : Adequate
dry storage will be provided for the mineral
filler
and
provisions
shall
be
made
for
proportioning
the
filler
into
the
mixture
uniformly and in the desired quantities. This is
necessary because relatively large amounts of
mineral filler are required in SMA mixes.
5.3.
Fibre Additive: For batch plant, the
fibre
will be added directly
into
the weigh
hopper
above
the
pugmill.
Adequate
dry
mixing time
is required to disperse the fibre
uniformly throughout the hot aggregate. Dry
mixing time
will be
increased by
5
to
10
seconds. Wet mixing time shall be increased by
at
least
5
seconds.
For drum mix
plant,
a
separate fibre feeding system shall be utilized
that can accurately and uniformly introduce
fibre into the drum at such a rate as not to limit
the normal
production of mix
through
the
drum. At no time shall there be any evidence of
fibre in the baghouse/wasted baghouse fines.
6. SMA PLACEMENT AND
COMPACTION
6.1
Preparation of Existing Bituminous
Surface:
The
existing
bituminous
surface
shall be cleaned of all loose extraneous matter
by means
of mechanical broom and
high-
pressure air jet from compressor or any other
approved
equiprnxcnt/method. Any
potholes
and/or cracks shall be repaired and sealed.
6.2
Tack
Coat: A
bitumen
emulsion
complying with IS:8887 of a type and grade or
viscosity
grade
bitumen
VG-10
shall
be
applied
as
a
tack
coat
on
the
existing
bituminous
layer.
Quantity
of
liquid
bituminous material
shall vary from 0.20 to
0.30 kg/sqm in case of emulsion and 0.30 to
0.40 kg/sqm in case of bitumen. In this regard
IRC: 1 6 may be referred. The tack coat shall be
applied by a self propelled or towed bitumen
pressure
sprayer equipped
for spraying
the
bitumen binder uniformly at a specified rate.
The emulsion tack coat shall be allowed to set
(turn black from brown) before laying the hot
mix.
6.3
Transportation: The SMA shall be
transported
in
clean,
insulated
covered
vehicles. An asphalt release agent, which does
not adversely affect the bituminous mix may
be applied to the
interior of the vehicle
to
prevent sticking and to facilitate discharge of
the material.
6.4
Laying
6.4.1
Weather
and seasonal limitations:
The SMA mix shall not be laid:
•
in
presence
of
standing
water
on the surface.
•
when rain
is imminent and during
rains, fog, or dust storm.
•
when
the
base/binder
course
is
damp.
•
when
the
air temperature on the
surface on which
it is to be laid is
less
than
10"C
for
mix
with
conventional
bitumen
as
binder
and is less than
1 5°C for mix with
polymer
modified
bitumen
as
binder.
•
When
the
wind
speed
at
any
temperature
exceeds
40 km/h
at
2 m height.
6.4.2
Spreading:
Except
in
areas where
paver cannot access bituminous material shall
be
spread,
levelled
and
tamped
by
self-
propelled
hydrostatic
paver
finisher
preferably with sensor. As soon as possible
after
arrival
at
site
the
material
shall
be
supplied continuously to the paver and laid
without delay. The rate of deliver>' of material
to the paver shall be regulated to enable the
paver to operate continuously. The travel rate
of paver and the method of operation shall be
adjusted to ensure even and uniform flow of
bituminous material across the screed,
free
from dragging, tearing and segregation.
Restricted
areas
(such
as
confined
space, footways, irregular shape and varying
thickness, approaches to expansion joints etc)
where paver cannot be used, the material shall
be spread, raked and levelled with suitable
hand tool by trained staff
6



======================================================================
PAGE 15 of 32
======================================================================
IRC:SP:79-2008
When laying SMAmix near expansion
joint,
the machine
laying
shall be
stopped
about 300 mm short of joint. The remaining
pavement up to the joint and the corresponding
area beyond it shall be laid manually.
6.5
Compaction
6.5.1
Compaction
shall
commence
immediately
after
laying
and
shall
be
cornpleted before the temperature falls below
100 C. Rolling of the longitudinal joints shall
be
done
immediately
behind
the
paving
operation.
After
this,
the
rolling
shall
commence at the edge and progress towards
the
center longitudinally except
at
sections
with
unidirectional
camber, where
it
shall
progress
from
lower
edge
to
upper
edge
parallel to centerline ofthe pavement.
6.5.2
All
deficiencies
in the
surface
after
laying shall be made good by the attendant
behind
the
paver,
before
initial
rolling
is
commenced. The initial or breakdown rolling
shall be done with the 8
to
10 tonnes dead
weight or vibratory
steel wheel
roller. The
intermediate rolling shall also be done with 8
to 10 tonnes dead weight or vibratory roller.
Pneumatic rolling shall not be used on SMA
because of potential pickup problems. The
finished rolling shall be done with 6 to 8 tonne
smooth wheel roller. Rolling shall continue till
all
the
roller marks
are removed from
the
surface
and
the minimum
specified
field
density is achieved.
6.5.3
The SMA mix
shall be rolled
in the
longitudinal direction, with the roller as close
as
possible
to
the
paver.
The
overlap
on
successive passes should be at least one-third
of the width of the
rear wheel. The
roller
should move
at a speed of not more than 5
km/h. The roller shall not be permitted to stand
on
pavement,
which
has
not
been
fully
compacted. All precautions shall be taken to
prevent dropping of oil, grease, petrol or other
foreign material on the pavement. The wheel
ofthe rollers shall be kept moist with the water
or spray system provided with the machine to
prevent
the
mixture
from
adhering
to
the
wheels.
Minimum
moisture
to
prevent
adhesion between wheels and mixture shall be
used and surplus water shall not be allowed to
stand on the partially completed pavement.
6.5.4
The density ofthe finished paving layer
shall be detemiined by taking
1 50 mm diameter
cores. The density offinished paving layer shall
not be less than the 94% ofthe average (sample
size
N=2)
theoretical
maximum
specific
gravity of the loose mix (G,^,„) obtained on that
day in accordance with ASTM D204 1
. That is,
no more than 6% air voids shall be allowed in
the compacted SMA mat. See Annex B for the
outline ofASTMD 2041.
6.6
Joints
6.6.1
Where joints are made, the material
shall be fully compacted and the joint made
flush in one ofthe following ways.
6.6.2
All joints shall be cut vertical to the
full thickness of the previously laid mix. All
loosened material shall be discarded and the
vertical
face be coated with any
viscosity
grade bitumen
or
cold
applied
emulsified
bitumen
or
rubberized
asphalt
tack
coat
(minimum thickness 3 mm), prior to laying
the
adjacent
lane.
While
spreading
the
material along the joint the material spread
shall
overlap
25 mm
to
30 mm
on
the
previously laid mix beyond the vertical face
of the joint. The thickness of the loose overlap
material should be approximately a quarter
more than the final compacted thickness. The
overlapped mix should be bumped back with
a lute just across the joint so that the excess
material on the hot side can be pressed to
obtain a high joint density.
6.6.3
By
using
two
or more
pavers
in
echelon,
where
this
is
practicable
and
in
sufficient proximity for adjacent width to be
fully compacted by continuous rolling.
6.6.4
By heating thejoints with an approved
infrared joint heater when the adjacent lane is
being laid, but without cutting back or coating
with
the
binder. The heater
shall
raise the
temperature of the full depth of material, to
minimum rolling temperature for a width of
75 mm. The temperature
shall not exceed
6.6.5
For
transverse
joints,
the
method
suggested in Section 6.6.2 can be adopted. In
multi-layer construction, the joint in one layer
shall offset the joint in the underlying layer by
about 150 mm. However the joint in the top
layer
shall be along the
centre
line of the
pavement.
7



======================================================================
PAGE 16 of 32
======================================================================
IRC:SP:79-2008
6.7
Arrangement for Traffic:
It shall be
ensured that traffic is not allowed on the SMA
surface
until
the paved mat has cooled
to
ambient temperature in its entire depth.
7. CONTROLS
7.1
Surface Finish
7.1.1
The levels of the SMA mix shall not
vary from those calculated with reference to
longitudinal and cross profile of the roads as
per the Contract beyond
+ 6 mm provided
that
the
negative
tolerance
shall
not
be
permitted
in conjunction with
the
positive
tolerance for the base course if the thickness
of the fonner is thereby reduced by more than
6 mm.
7.1 .2
For checking the compliance with the
above
requirement,
measurements
of
the
surface level shall be taken on a grid of points
spaced 6.25 m along the length and 0.5 m
from
the
edges
and
at
the
centre
of the
pavement. The compliance shall be deemed
to be met for the final road surface only if the
tolerance given above
is
satisfied
for any
point on the surface.
7.1.3
In
case,
where
surface
levels
fall
outside
the
specified
tolerance,
the
Contractor shall be liable to rectify these by
replacing the full depth of layer. In all cases of
replacement the area treated shall not be less
than 5 m in length and not less than 3.5 m in
width.
7.2
Surface Evenness
7.2.1
The measurement and checking of
surface evenness
shall be done by
a
3 m
straight
edge
in
accordance
with
the
procedures in IRC:SP: 1 6-2004.
7.2.2
The maximum
permissible
surface
unevenness using
longitudinal
profile
3 m
straight edge shall be 5 mm for SMA. The
maximum
permissible
unevenness
using
transverse profile camber shall be 4 mm.
7.2.3
The maximum permissible frequency
of surface unevenness (3-5 mm)
in 300 m
length in longitudinal profile shall be
1 5.
7.2.4
Where the surface unevenness
falls
outside the tolerance,
in either case
i.e. the
surface
is low or high, the full depth of the
layer
shall be removed and replaced with
fresh
material
and
compacted
to
the
specification.
7.2.5
In
all
cases
of
removal
and
replacement the area treated shall not be less
than 5 m in length and 3 .5 m in width.
7.3
Surface Roughness
7.3.1
Surface roughness
shall be checked in
accordance with procedures in IRC
: SP
: 1 6 - 2004.
7.3.2
The maximum permissible value of
surface
roughness measured
with
a bump
integrator shall be less than 2000 mm/km.
7.4
Quality Control during Construction
7.4.1
The material supplied and the work
shall confonn to the specifications prescribed
in
the
preceding
Clauses.
To
ensure
the
quality of the material and the work, control
tests shall be conducted during the execution
of the paving project. The tests and minimum
frequency for each test is indicated in Table 5.
7.5
Acceptance Criteria
7.5.1
The acceptance
criteria
for
test on
density (N = 3 minimum) and laboratory air
voids and VMA (N = 2 minimum) shall be
subjected to the condition that the mean value
of N samples
is not less than the specified
value plus
[1.65
- 1.65/(No. of samples)
"'^
] x standard
deviation
8. TRIAL/EXPERIMENTAL SECTION
Trial section(s), a minimum of 1 50 m
each, shall be constructed off site to examine
the mixing plant process control to meet the
job mix formula within tolerances, placement
procedures, SMA surface
appearance, and
compaction
patterns.
Work
on
the
main
project will be allowed after satisfactory test
results
(especially
mix
composition,
gradation,
and
volumetrics)
have
been
obtained on the test section.
8



======================================================================
PAGE 17 of 32
======================================================================
IRC:SP:79-2008
Table 5. Control Tests for SMA Mix and their Minimum Frequency
SI. No.
Test
Frequency
1.
Quality of binder
Number of samples per lot and tests as per IS:73 or
1RC:SP 53
2.
Aggregate impact value/Los Angels
Abrasion value
One test per 50 m' of aggregate
3.
Flakiness index
One test per 50 m
' of aggregate
4.
Soundness test (Sodium and Magnesium
Sulphate test)
One test for each method for each source and when ever
there is change in the quality of aggregate
5.
Water absorption of aggregate
One test for each source and when ever there is change
in the quality of aggregate
6.
Sand equivalent test
One test for each source
7.
Plasticity Index
One test for each source
8.
Polished stone value
One test for each source
9.
Percent of fractured faces
One test per 50 m' of aggregate when crushed gravel
is used.
10.
Mix grading
One set for individual constituent and mixed aggregate
from dryer for each 400 tonnes of mix subject to
minimum of two tests per day per plant
11.
Air voids and VMA analysis of mix
including theoretical maximum specific
gravity of loose mix
Three tests for density and void contents for each 400
,
'
I'll
'
'
r*j
1
,
1
tonnesor mix subject to minimum ol two tests per day
per plant
12.
Moisture Susceptibility of mix
{AASHTOT283)
One test for each mix type whenever there is change in
the quality or source of coarse or fine aggregate
13.
Temperature of binder in boiler, aggregate
in dryer and mix at the time of laying and
compaction
At regular intervals
14.
Binder content
One set for each 400 tonnes of mix subject to minimum
of two tests per day per plant
15.
Rate of spread of mix material
After every 5"' truck load
16.
Density of compacted layer
One test per 250 m" area.
9



======================================================================
PAGE 19 of 32
======================================================================
IRC:SP:79-2008
ANNEX A
Outline ofASTM C 29, "Bulk Density (Unit
Weight) and Voids in Aggregate"
A.
Scope and Summary of Test
This method covers the determination
of bulk density
(unit weight) of
a
coarse
aggregate
in
a
specified
compacted condition and calculated
voids
between
aggregate
particles
based
on
this
determination.
The
amount of calculated voids are used in
the mix design of stone matrix asphalt
(SMA).
Only
the
dry
rodded
compaction is covered in this outline
ofthe test method.
B.
Testing Equipment
1.
Balance or scale accurate up
to
0.1
percent ofthe test load.
2.
Tamping rod
:
a round, straight steel
rod, 16 mm(5/8 inch) in diameter and
approximately
600 mm
in
length.
Tamping end
shall be rounded to a
hemispherical tip with a diameter of
16 mm.
3.
A sturdy,
cylindrical metal measure
with
a
capacity of
10
/
(m^). The
height and diameter of the measure
should be approximately equal.
_A.
Shovel
or
scoop
for
filling
the
measure with aggregate
.
5 .
Piece of plate glass at least 6 mm thick
and
at
least 25 mm
larger than the
diameter ofthe measure.
C.
Testing Procedure
1.
Calibrate the measure and determine
its capacity in mm^ by filling
it with
water and covering with plate glass to
eliminate
air
bubbles
and
excess
water. Determine the mass ofwater in
the measure. Calculate the volume of
the measure, V, by dividing the mass
ofthe water by its density.
2.
Use
the
dry
rodding
procedure
to
place
and
compact
the
oven-dry
coarse aggregate in the measure. Fill
the measure
1/3
full with aggregate
and
level
the
surface with
fingers.
Rod the layer of the aggregate with 25
strokes of the tamping rod evenly
distributed over the surface.
Fill the
measure 2/3
full,
level with fingers
and rod as above again. Finally,
fill
the measure slightly overflowing the
measure
and
rod
again
as
before.
Level the surface of aggregate with
fingers in such a way that any slight
projections of the larger pieces of the
coarse
aggregate
approximately
balance the larger voids in the surface
below the top ofthe measure.
3.
Determine the mass of the measure
plus its contents and the mass of the
measure alone and record the values
to the nearest 0.05 kg.
4.
Calculate the unit weight ofthe coarse
aggregate
by
the
dry
rodding
procedure as follows:
Y, = (G-T)/V
Where,
Y, =
unit weight of the coarse
aggregate
in
dry
rodded
condition, kg/m'
G
= mass of the measure plus
aggregate, kg
T
= mass ofthe measure, kg
V
= volume ofthe measure, m^
11



======================================================================
PAGE 20 of 32
======================================================================
IRC:SP:79-2008
ANNEX B
Outline
of ASTM D
2041, "Theoretical
Maximum Specific Gravity and Density of
Bituminous Paving Mixtures"
A.
Scope and Summary of the Test
Method
This
test
method
covers
the
determination
of
the
theoretical
maximum
specific
gravity
and
density of uncompacted bituminous
paving
mixtures
at
25"C.
The
theoretical maximum specific gravity
(G^„)
is
used:
(a)
to
calculate
air
voids
in
compacted
bituminous
mixtures, (b) to calculate the amount
of
bitumen
absorbed
by
the
aggregate, and (c)
to provide target
value for the compaction of paving
mixtures in the field.
A sample of loose paving mixture
is
placed
in
a
tared vacuum
vessel.
Water at
is added to completely
submerge
the
sample. A
specified
amount
of vacuum
is
gradually
applied
to remove
the
air bubbles
entrapped
between
asphalt
mix
particles.
After
the
vacuum
is
released, the volume of the sample of
the
voidless
paving
mixture
is
obtained
by
either
immersing
the
vacuum container with the sample in
a
water
bath
and weighing
or by
filling
the
calibrated
vacuum
container
level
full
of water
and
weighing in air.
B.
Testing Equipment
1.
Container (either a orb below)
(a)
Vacuum
bowls:
Either
a metal
or
plastic bowl with a diameter ranging
from
180
to 260 mm and
a bowl
height of at least 160 mm. The bowl
shall
be
equipped
with
a
stiff,
transparent cover fitted with a rubber
gasket
and
a
connection
for
the
vacuum
line. The
hose
connection
shall be covered with a small piece of
fine wi re mesh to minimize loss ofany
fine material from the mix.
(b)
Vacuum flask for weighing in air only.
A thick-walled volumetric glass flask
with a capacity of approx. 4000 ml,
fitted with
a rubber stopper with a
connection for the vacuum line. The
hose connection shall be covered with
a small piece of fine wire mesh
to
minimize
loss of any
fine
material
from the mix.
2.
Balance capable of being read to the
nearest 0. 1 g. Ifweighing is to be done
under
water,
a
suitable
suspension
arrangement
shall
be
provided
for
weighing the sample while suspended
from the center ofthe balance.
3
.
Vacuum pump, capable of evacuating
air from the vacuum container to a
residual pressure of4.0 kPa (30 mm of
Hg) or
less. Provide a suitable trap
between the pump and container to
minimize water vapour entering the
vacuum pump.
4.
Residual
pressure
manometer
or
calibrated
absolute
pressure
gauge
with
a
bleed
valve
to
adjust
the
vacuum level.
5.
Water bath capable of maintaining a
constant temperature of 25±l"C and
suitable
for
immersion
of
the
suspended container.
C.
Calibration ofContainers
1.
Bowls: Determine the mass (B) ofthe
container
immersed
in
water
at
25±1"C.
If
the
bowl
is
used
for
weighing
in
air,
place
the
volumetric
lid
on
the
bowl
while
under water. Remove the water-filled
bowl with the lid in place and dry prior
to determining the combined mass of
12



======================================================================
PAGE 21 of 32
======================================================================
IRC:SP:79-2008
the bowl,
lid and
water.
Repeat
3
times
and
average
the
3
masses.
Designate the average mass as D.
2.
Flasks:
Calibrate
the
volumetric
flask by accurately determining the
mass of the flask filled with water at
25+l'^C.
Use a glass cover plate to
ensure the flask is completely full.
D.
Testing Procedure
1.
Separate
the
particles
of
the
loose
paving mixture (while
it
is warm) by
hand so that the particles are not larger
than about 6 mm. Don't fracture the
aggregate.
Place
the
mix
sample
directly into the tarred bowl or flask.
Weigh the container with the sample
and
designate
the
net mass
of the
sample only as A.
[Note: The minimum sample size shall
be
1500 g
for mixes with nominal
maximum aggregate sizes of 12.5 mm
or smaller; and
shall be 2500 g
for
mixes
with
nominal
maximum
aggregate sizes from
1 9 to 2 5 mm . ]
2.
Add sufficient water at 25"C to cover
the
sample
completely.
Place
the
cover (bowls) or stopper (flasks) on
the containers.
3.
Place the container with the sample
and water on a mechanical agitation
device or agitate manually at frequent
intervals
(2
to
3
minutes).
Begin
removing entrapped air by gradually
