Repository: khanasyab/claude-code-task-4-Building-And-Road-Code

File: Indian Roads Congress (IRC)/IRC_SP_083_2018_Guidelines_for_Maintenance,_Repairs_and_Rehabilitation_of_Cement_Concrete_Pavements_(First_Revision).txt (part 1 of 7)
======================================================================
SOURCE PDF: IRC_SP_083_2018_Guidelines_for_Maintenance,_Repairs_and_Rehabilitation_of_Cement_Concrete_Pavements_(First_Revision).pdf
TOTAL PAGES: 140
======================================================================


======================================================================
PAGE 3 of 140
======================================================================
IRC:SP:83-2018
GUIDELINES FOR  
MAINTENANCE, REPAIR AND REHABILITATION 
OF CEMENT CONCRETE PAVEMENTS
(First Revision)
Published by:
INDIAN ROADS CONGRESS
Kama Koti Marg, 
Sector-6, R.K. Puram, 
New Delhi-110 022
November, 2018
Price : ` 1000/- 
(Plus Packing & Postage)



======================================================================
PAGE 4 of 140
======================================================================
IRC:SP:83-2018
First Published	
:	 November, 2008
Reprinted		
:	 June, 2009
Reprinted		
:	 July, 2011
Reprinted		
:	 February, 2016
First Revision	
:	 November, 2018
(All Rights Reserved. No part of this publication shall be reproduced,  
translated or transmitted in any form or by any means without the  
permission of the Indian Roads Congress)
Printed at India Offset Press, Delhi - 110 064
500 Copies



======================================================================
PAGE 5 of 140
======================================================================
IRC:SP:83-2018
Contents
S.No.	
Description	

Page No.
Personnel of the Highways Specifications and Standards Committee
i-ii
1.	
Introduction
1
2.	
Definitions
7
3.	
Types and Causes of Defects
13
4.	
Assessing Maintenance Needs
24
5.	
Methods for Repairing Concrete Pavements
40
6.	
Crack Sealing and Joint Resealing
49
7.	
Crack Stitching (Cross Stitching)
58
8.	
Partial-Depth Repair
62
9	
Full Depth Repair
71
10	
Slab Stabilisation
76
11	
Special Techniques for Rehabilitation of Rigid Pavements
78
12	
Repair Materials
90
13	
Tools and Plant
98
14	
Planning the Maintenance Operations
101
15	
Arrangement for Traffic and Safety
106
Appendix – A
107
Appendix – B
110
Appendix – C
112
Appendix – D 
122
Appendix – E 
128



======================================================================
PAGE 7 of 140
======================================================================
i
IRC:SP:83-2018
PERSONNEL OF THE HIGHWAYS SPECIFICATIONS  
AND STANDARDS COMMITTEE
(As on 24.10.2017)
1
Kumar, Manoj
(Convenor)
Director General (Road Development) & Special Secretary to Govt. of India, 
Ministry of Road Transport and Highways, New Delhi
2
Singh, B.N.
(Co-Convenor) 
Addl. Director General, Ministry of Road Transport and Highways, New Delhi
3
Verma, Dr. S.K.
(Member Secretary) 
Chief Engineer (R) S,R & T, Ministry of Road Transport & Highways, New Delhi
Members
4
Bamezai, Prof. (Dr.) Gita
R&D, Indian Institute of Mass Communication, New Delhi
5
Basar, Toli
Chief Engineer, PWD, Arunachal Pradesh
6
Bhanot, Balraj
Chairman, TED, Bureau of Indian Standards, New Delhi
7
Bongirwar, P.L.
Secretary (Retd.), PWD Maharashtra
8
Gupta, D.P.
DG(RD) & AS (Retd.), Ministry of Road Transport and Highways, New Delhi 
9
Jain, Prof. (Dr.) S.S.
Professor, Indian Institute of Technology, Roorkee
10
Jain, R.K.
Chief Engineer (Retd.), PWD Haryana
11
Kadiyali, Dr. L.R.
Chief Executive, L.R. Kadiyali & Associates, New Delhi 
(Expired on 18.02.2016)
12
Lal, Bhure
Chairman, Environment Pollution Control Authority, Delhi
13
Lal, Chaman
Engineer-in-Chief, Gurugram Metropolitan Development Authority, Haryana
14
Narain, Sunita
DG, Centre for Science and Environment, New Delhi
15
Nashikkar, J.T.
Secretary (Retd.), PWD Maharashtra
16
Pandey, R.K.
Member (Projects), National Highways Authority of India, New Delhi
17
Parida, Prof. (Dr.) M.
Dean, SRIC, Indian Institute of Technology, Roorkee
18
Pateriya, Dr. I.K.
Director (Tech), National Rural Roads Development Agency, New Delhi
19
Pawar, Ajit
Secretary (Retd.), PWD Maharashtra
20
Porwal, Dr. S.S. (VSM)
ADG (Retd.), Border Roads Organisation, New Delhi
21
Raju, Dr. G.V.S.
Engineer-in-Chief (Retd.), Roads & Building, Andhra Pradesh
22
Rawat, M.S.
Executive Director, AECOM India Pvt. Ltd.
23
Sarangi, D.
CGM, National Highways Authority of India, New Delhi
24
Sharma, M.P.
Chief Engineer, Ministry of Road Transport and Highways, New Delhi
25
Sharma, S.C.
DG(RD) & SS (Retd.), Ministry of Road Transport and Highways, New Delhi



======================================================================
PAGE 8 of 140
======================================================================
IRC:SP:83-2018
ii
26
Sheokand, Balbir Singh
Executive Engineer, PWD Haryana
27
Singh, Nirmaljit
DG(RD) & SS (Retd.), Ministry of Road Transport and Highways, New Delhi 
28
Singh, Pawan Kumar
GM, 3M India Ltd.
29
Sinha, A.V.
DG(RD) & SS (Retd.), Ministry of Road Transport and Highways, New Delhi
30
Tawade, D.O.
Member (T), National Highways Authority of India, New Delhi
31
The Director,
(Chandra, Dr. Satish)
Central Road Research Institute, New Delhi
32
The Director General,
(Shrivastava, Lt. Gen. S.K.)
Border Roads Organisation, New Delhi
33
The Director General, 
(Mathur, Vishnu) 
Society of Indian Automobile Manufacturers, New Delhi
34
The Engineer-in-Chief,
(Sharma, Lt. Gen. Suresh) 
Military Engineer Services, New Delhi
35
Tickoo, Bimal
Secretary (T), PWD Jammu
36
Tiwari, Prof. (Dr.) Geetam
Professor, Indian Institute of Technology, New Delhi
37
Varshney, Sharad
Superintending Engineer, Ministry of Road Transport and Highways, New Delhi
38
Verma, G.L.
MD, Engg and Planning Consultants Ltd., New Delhi
Corresponding Members
1
Baluja, Dr. Rohit
President, Institute of Road Traffic Education, New Delhi
2
Bhowmik, Sunil 
Engineer-in-Chief (Retd.), Tripura
3
Kandasamy, C
DG(RD) & SS (Retd.), Ministry of Road Transport and Highways, New Delhi
4
The Director,
(Patil, Capt. (Dr.) Rajendra B. 
Saner)
Central Institute of Road Transport, Pune
Ex-Officio Members
1
President,
Indian Roads Congress
(Pradhan, N.K.), Engineer-in-Chief cum Secretary, Works Department, 
Odisha
2
Director General (Road 
Development) & Special 
Secretary to Govt. of India
(Kumar, Manoj), Ministry of Road Transport and Highways, New Delhi
3
Secretary General,
Indian Roads Congress
 Nirmal, Sanjay Kumar



======================================================================
PAGE 9 of 140
======================================================================
1
IRC:SP:83-2018
GUIDELINES FOR MAINTENANCE, REPAIR AND REHABILITATION  
OF CEMENT CONCRETE PAVEMENTS
1 INTRODUCTION
1.1	
Concrete Pavements also known as Rigid Pavements have a relatively long service life, 
provided these are properly designed, constructed and maintained. With mega projects like National 
Highway Development Project (NHDP), Special Accelerated Road Development Project (SARDP), 
and Pradhan Mantri Gram Sadak Yojana (PMGSY) the pace of concrete pavement construction 
has increased recently. This is because concrete pavements are economical in life cycle cost and 
known to perform better with minimum maintenance. The concrete pavement can serve upto its 
design service life and even beyond if timely repairs are undertaken. Load transfer mechanism 
of the concrete pavement is through beam action and accordingly the concrete pavements are 
expected to perform relatively better than flexible pavements on weak sub­ grades, as these can 
bridge small soft or settled areas of sub-grades. The concrete pavement performance in high rainfall 
areas is found better than flexible pavement due to high resistance to water penetration. Similarly 
in hilly terrain, concrete pavement is able to resist impact load and abrasion due to braking and 
acceleration in a better way than flexible pavement. Design of concrete pavements is fundamentally 
governed by the flexural strength instead of compressive strength because the wheel load causes 
the concrete slab to bend which induces bending stresses. Therefore the critical stresses are flexural 
stresses rather than the compressive stresses in the concrete pavement. IRC:SP:83, “Guidelines 
for Maintenance, Repair and Rehabilitation of Cement Concrete Pavements” was first published 
in the year 2008 and used by the various stakeholders. Meanwhile, lot of advancement has been 
taken place in the technology, machinery and the material as well as feedback was received from 
the Industry, so need was felt to revise this document. Accordingly, the task of revision of this 
document was taken by the Rigid Pavements Committee (H-3) during the tenure 2015-17. The 
revised draft was prepared by the subgroup comprising Shri R.K. Jain, Dr. V. Ramachandra, Shri 
Anil Trivedi and Shri Binod Kumar. Other than the H-3 Committee members, valuable inputs were 
received from the officers of S&R Zone of the Ministry of Road Transport and Highways. The draft 
was deliberated in several meetings of H-3 Committee and was finalized in its meeting held on 9th 
September, 2017. The revised draft was placed before the Highways Specifications and Standards 
Committee (HSS) in its meeting held on 24th October, 2017. The HSS Committee approved the draft 
subject to the consideration of the observations of members. The draft document after carrying out 
the modifications was considered and approved by the Executive Committee of IRC in its meeting 
held on 2nd November, 2017 for placing before the Council of IRC. The Council in its meeting held 
on 3rd November, 2017 at Bengaluru considered and approved the document for printing.
The composition of H-3 Committee is as given below:
Jain, R.K.
……
Convenor
Arora, V.V.
……
Co-Convenor
Ganju, Col. (Retd.) V.K.
……
Member-Secretary
Members
Avtar, Ram
Reddy, S.S.
Bongirwar, P.L.
Sengupta, J.B.
Gajria, Maj. Gen. (Retd.) K.T.
Sharma, M.P.



======================================================================
PAGE 10 of 140
======================================================================
IRC:SP:83-2018
2
Gupta, Prof. (Dr.) P.K.
Sheokand, B.S.
Indoria, R.P.
Srivastava, R.K.
Jain, L.K.
Tare, Prof. (Dr.) Vandana
Joshi, Brig. Girish
Thakar, Vikas
Kumar, Binod
Thombare, Vishal
Kumar, Raman
Tipnis, Col. (Retd.) Manoj
Madaan, Rajesh
Trivedi, Anil
Maiti, Dr. S.C.
Venkatesha, M.C.
Nayak, Sanjay
Rep. of UltraTech Cement Ltd.  
(Jain, A.K. upto 17.08.2016 thereafter 
Ramachandra, Dr. V.)
Ramana, Dr. G.V.
Corresponding Members
Justo, Prof. (Dr.) C.E.G.
Ramchandani, S.M.
Pandey, Prof. (Dr.) B.B.
Veeraragavan, Prof. (Dr.) A.
Ex-Officio Members
President,
Indian Roads Congress
(Pradhan, N.K.), Engineer-in-Chief 
cum Secretary, Works Department, 
Odisha
Director General 
(Road Development) & Special 
Secretary to Govt. of India
(Kumar, Manoj), Ministry of Road 
Transport & Highways
Secretary General, 
Indian Roads Congress
Nirmal, Sanjay Kumar
1.2	
Concrete pavement has flexural strength to withstand traffic and environmental load. 
Concrete gains strength with age and under normal conditions may gain, in 90 days, about 
10 per cent strength over its 28 days strength. The design and construction of rigid pavements 
is covered in the following IRC publications:
	
•	
IRC:15 - “Code of Practice for Construction of Jointed Plain Concrete Pavements”
	
•	
IRC:43 - “Recommended Practice for Plants, Tools and Equipment Required for 
Construction and Maintaince of Concrete Roads”
	
•	
IRC:44 - “Guidelines for Cement Concrete Mix Design for Pavements”
	
•	
IRC:57 - “Recommended Practice for Sealing of Joints in Concrete Pavements”
	
•	
IRC:58 - “Guidelines for the Design of Plain Joint Rigid Pavements for Highways”
	
•	
IRC:117 - “Guidelines for the Structural Evaluation of Rigid Pavement by Falling 
Weight Deflectometer”
	
•	
IRC:SP:17 - “Recommendations about Overlays on Cement Concrete Pavement”
	
•	
IRC:SP:62 - “Guidelines for Design and Construction of Cement Concrete 
Pavements for Low Volume Roads” 
	
•	
IRC:SP:76 - “Guidelines for Conventional and Thin Whitetopping”
	
•	
MoRT&H - “Specifications for Road and Bridge Works” (Fifth Revision)



======================================================================
PAGE 11 of 140
======================================================================
3
IRC:SP:83-2018
1.3	
The Figs 1.1 to 1.3 depict broad arrangements of three main types of concrete 
pavement i.e. Jointed Plain Concrete Pavement (JPCP), Jointed Reinforced Concrete Pavement 
(JRCP) and Continuously Reinforced Concrete Pavement (CRCP). Fig. 1.4 depicts a typical 
cross-section of rigid pavement. These Figures are given to facilitate better appreciation of the 
different types of rigid pavements and associated distresses.
3.5 m to 4.25 m
4.2 m to 5.0 m
4.2 m to 5.0 m
Transverse Joints
(with dowels)
Fig. 1.1 Jointed Plain Concrete Pavement (JPCP)
Longitudinal Reinforcement 
(Deformed Bars)
Discontinued at Each 
Joint (0.15% to 0.3%)
3.5 m to 4.0 m
7.5 m to 30.0 m
Fig. 1.2 Jointed Reinforced Concrete Pavement (JRCP)



======================================================================
PAGE 12 of 140
======================================================================
IRC:SP:83-2018
4
3.5 m to 4.25 m
(0.9 m to 2.5 m)
(0.65% to 1.2%)
Fig. 1.3 Continuously Reinforced Concrete Pavement (CRCP)
longitudinal Joint
wearing cum base (PQC)
Fig. 1.4 Rigid Pavement Typical Cross-Section
1.4	
The concrete pavement slab expands with the rise in temperature and contracts with 
fall in temperature. Concrete slabs accordingly tend to curl and warp due to the change in 
temperature and moisture gradient across its cross-section. The changes in temperature and 
relative humidity causes concrete pavement to crack at regular interval. Keeping this in mind, 
contraction joints are provided at designed intervals to take care of the expected cracking. 
Contraction joints provided are thus especially for crack control to ensure that cracking in 
concrete slabs does not take place randomly, at other locations except at the contraction joint 
locations. Fig. 1.5 shows a contraction joint after crack developed under the initial saw cut. It 
is presumed that if contraction joints are properly located, designed and constructed, cracks at 
other locations will not take place. However, due to various factors including deficiencies like 
inappropriate selection of materials, lack of timely and adequate curing, delayed joint cutting, 
and other construction deficiencies etc., uncontrolled (random) cracks in the concrete pavement 
do take place at undesignated locations. Faulting, scaling, loss of texture etc. are other types of 
distresses which are normally encountered in concrete pavements. These distresses are mainly 
due to improper functioning of joints, settlement of sub-grade, loosening of tie bars and improper 
construction workmanship.



======================================================================
PAGE 13 of 140
======================================================================
5
IRC:SP:83-2018
Fig. 1.5 Crack Induced under Saw Cut at Contraction Joint
1.5	
Cracks are not uncommon to concrete construction and, therefore, minor shallow 
cracks need not be viewed as a serious problem. Many cracks can be restored easily to a 
condition that will serve for the design life of the pavement. In some cases, no repair may be 
required, while in others some preventive repairs like resealing, retexturing will be sufficient. Only 
deep structural cracks are a matter of serious concern for which repair methods are available. 
These guidelines apart from suggesting various repair techniques are also aimed to offset the 
impression that the repairs of the concrete pavements are something impossible and therefore, 
their construction should be avoided.
Concrete Pavement Restoration (CPR)
Fig. 1.6 Maintenance Strategy of Ageing Pavements with Level of Deterioration 
(Published by permission of the American Concrete Pavement Association, Copyright, 2008)



======================================================================
PAGE 14 of 140
======================================================================
IRC:SP:83-2018
6
1.6	
Scope
1.6.1	
All pavements deteriorate with time. The rate of deterioration of concrete pavement 
is comparatively much slower than the flexible pavement. The concrete pavements are 
therefore expected to have a longer service life. Fig. 1.6 indicates the typical treatment which 
may be considered with the age and condition of pavement. The techniques of assessment, 
repair and rehabilitation presented are for old concrete pavement during its normal service 
life. New concrete pavements should be laid with utmost care so that no distress or defect 
is observed during construction. In the case of concrete pavements, some distresses at a 
few isolated locations however, do take place immediately after or during an early stage 
after completion. If these isolated distresses are rectified well in time, then longer life of 
the concrete pavement is assured without much need of detailed periodic maintenance/
rehabilitation. Preservation of concrete pavements, therefore, can be broadly classified into 
three categories:-
	
(i)	
Concrete Pavement Restoration (CPR) Techniques - Repair and maintenance 
operations without any overlay
	
(ii)	
Rehabilitation - Strengthening involving overlay options.
	
(iii)	 Reconstruction - Undertaken after the end of service life or due to severe 
distresses in longer stretches due to faulty design/construction.
1.6.2	
With proper design, construction and maintenance, a concrete pavement can give 
a useful service life of more than 30 years without any significant rehabilitation/reconstruction. 
Concrete pavement repairs/maintenance involves a series of engineering techniques which 
are used to repair the isolated areas of distress. Broadly such repairs theoretically do not 
enhance the structural capacity beyond the designed life of a concrete pavement. In reality 
such repairs, however, do extend the service life of the pavement. Timely repair by adopting 
CPR techniques is quite cost effective and helps to avoid costly rehabilitation/reconstruction 
later on.
1.6.3	
Treatment depends on the wear characteristics. Fig 1.5 shows typical methods that 
can be applied against pavement age. They range from repairs under Concrete Pavement 
Restoration (CPR) to overlays to complete reconstruction. Repairs are generally classified as to 
whether an overlay is used or not.
1.6.4	
There could be situations where one or more repair techniques may be required 
to be used together to mitigate distresses. In some cases, where more than one repair 
technique is required to rectify the defects/distresses, these will be executed in a proper 
sequence to ensure the effectiveness of such repairs. Repair and maintenance strategies 
suggested in these guidelines are basically intended for old pavements of which defect 
liability period has expired. Guidance may be taken for the preparation of the contract 
clauses for new construction for which defect liability period is not yet over. However, the 
contractual clauses for new construction will prevail irrespective of the recommendations in 
these guidelines (Refer Para 5.3). These guidelines address the need for cost effectiveness 
and consideration of lane closure problems encountered during the operation phase which 
normally occur much after the construction phase. These guidelines are primarily focused on 
repair/maintenance of the concrete pavements through CPR techniques.



======================================================================
PAGE 15 of 140
======================================================================
7
IRC:SP:83-2018
2 DEFINITIONS
2.1	
General
The main types of maintenance required in respect of cement concrete pavements are as 
follows:
	
(a)	
Routine Maintenance: Routine maintenance may be defined as those treatment 
that are applied to a pavement in order to keep the pavement functioning properly. 
As such routine maintenance is sometime called ‘reactive maintenance’. This 
suggests that it is a work that is performed as a reaction to a specific distress. 
Routine maintenance is performed on pavement as they begin to show sign of 
deterioration, but is generally considered to be a wasted effort on pavement that 
are severely distressed.
	
(b)	
Programmed Maintenance: It covers works undertaken to arrest deterioration 
and restore the asset to its original condition. Works are programmed in 
advance and defined to delay further deterioration. It normally includes work 
such as resealing the defective joint with sealant, cross-stitching, partial 
depth repairs, full depth and diamond grinding to remove faults in the rigid 
pavement.
	
(c) 	 Rehabilitation and Strengthening: It refers to programmed works that are 
undertaken to structurally restore the condition of a road section to impart further 
design life to carry future expected traffic loads. The works upgrade the road to 
current design standards. It includes work like diamond grooving for restoring 
surface texture, slab stabilization, reconstruction or application of an overlay to 
rectify structural deficiencies in the pavement, retrofitting of dowel bars and tie 
bars wherever needed.
	
(d)	
Emergency Repairs: It covers responding to complaints or emergencies.
The repairs are usually performed by skilled (sometimes specialist) labour. 
2.2 
Terms and Definitions
Different terminology used in these guidelines will be read in accordance with the following 
definitions/abbreviations:
Blowup or Buckling Compressive failure in which there is either upward movement of both 
or one slab (>4 mm) or shattering of one or both slabs at a joint or a 
crack.
Bump
Local areas at a higher level than the pavement profile.
Composite 
Pavement
A pavement consisting of both flexible and rigid layers with or without 
separating granular layers.
Corner Break 
Cracks
Diagonal full depth crack that intersects the corner joints at less than half 
width of the panel.
Corner Crack 
Cracking that extends diagonally across corners (generally within 
600 mm of the corner).



======================================================================
PAGE 16 of 140
======================================================================
IRC:SP:83-2018
8
Crack along joint
Initial phase of spalling, crack intersects the joint at an angle or travels 
parallel to it.
Crow foot or Y 
shaped cracks
Deep shrinkage cracks (more than 25 mm) resulting from excess of 
bleeding water or water basins on the top surface of the slab.
Crazing (Map 
cracking)
Development of a network of fine random cracks or fissures on the 
surface layer. These cracks are rarely more tan 3 mm deep and more 
noticeable on steel troweled surfaces.
Diagonal Cracks
Linear straight crack that extends diagonally across the slab.
Alkali–Aggregate 
Reaction Cracks
Family of closely spaced, crescent shaped fine cracks that initiate at slab 
corner/joints/cracked comers and run close and parallel to slab edges 
and result from chemically reactive aggregates and higher alkali content 
in cement. Cracked areas are usually darker in color. The cracking 
generally starts at the slab bottom and moves upward.
Fine/Hairline Cracks Shallow surface cracks without any pattern which have an unspalled 
width of less than 0.2 mm at the surface of the slab
Longitudinal Cracks Linear cracks running approximately parallel to the pavement centre 
line.
Alligator cracking
Cracks forming a rectangular (map) or irregular polygonal pattern (like 
an alligator skin).
Narrow crack
A crack which has an unspalled width of up to 0.5 mm at the surface of 
the slab.
Multiple Cracks
Multiple connecting cracks which are not in a straight line.
Medium Cracks
A crack which has an unspalled width of between 0.5 mm and 1.5 mm
Parallel Cracks
Usually fine cracks forming a family, more or less parallel to one 
another
Plastic Shrinkage 
Cracks
Plastic shrinkage cracks are those which appear on the surface of 
concrete before it has hardened. These cracks randomly located in the 
concrete are usually parallel to one another, and are few centimeters in 
length.
Reflection Crack
A crack in an overlay which occurs over a crack or a joint in the underlay.
Transverse crack
Linear cracks running at approximately right angles to the pavement 
centre line.
Wide crack
A crack which has an unspalled width exceeding 1.5 mm at the surface 
of the slab.
Working crack
Transverse crack extending full width of slab with depth (d) Greater than 
half the slab depth (D/2) which artificially create joint location.
Curling or warping
Curling or warping is distortion of the pavement slab from its proper plane 
into a curved surface caused by differential expansion or contraction 
resulting from a difference in temperature or moisture gradient between 
the top and bottom of slab. Fig. 2.1 illustrates distortion of pavement slab 
under different temperature and moisture gradients.



======================================================================
PAGE 17 of 140
======================================================================
9
IRC:SP:83-2018
Fig. 2.1 Distortion of Pavement Slab under Different Temperature Gradient
Damaged Surface
Hardened surface deeply abraded or otherwise damaged following 
accident, or by vehicle tracks or metal wheels.
Depression
Localised sections/areas at a lower level to the normal pavement profile. 
This usually happens due to inadequate care at the time of laying.
Diamond Grinding 
(Cutting)
Diamond grinding is pavement preservation technique that corrects 
variety of surface imperfections. It uses a series of diamond tipped saw 
blades gang-mounted on a shaft for correcting irregular surfaces in 
concrete pavement that are commonly caused by faulting, curling and 
warping of slabs. This is also applied to the pavement surface to restore 
skid resistance.
Divided/Broken/
Shattered slab
Cracks in different directions dividing a slab in a number of pieces. 
Such cracks may intersect and may also converge in a point. In case of 
shattered slab the pieces are not less than four in number.
Dowel Bar Retrofit
Method for providing/restoring load transfer under the wheel paths in 
an old with/without doweled pavement or transversely cracked concrete 
slabs by installing dowels into slots cut into the pavement surface so as 
to extend the service life of the pavement slab.
Dowel Socketing
Loosening of dowel bars, which leads to load transfer. Improper 
installation of dowels leading to enlarging of dowel-cavity and resulting 
in loss of load transfer and spalling of concrete.
Drop off
Settlement between traffic lane and bituminous/soft shoulder following 
erosion or wear or secondary compaction of shoulder by traffic. The 
shoulder is at a lower level than the concrete pavement.
Faulting (or 
stepping)
A difference in elevation across a joint or crack usually associated with 
undoweled JPCP. Usually the approach slab is higher than the leave 
slab due to pumping. Faulting is noticeable when the average faulting in 
the pavement section reaches 4 mm or more. Diamond grinding or other 
rehabilitation measures should be considered for removal of faulting.
Foreign Matter
Foreign incompressibles like aggregates usually impregnated in the 
joint/joint sealant that may initiate spalling or locking of transverse or 
longitudinal joints.



======================================================================
PAGE 18 of 140
======================================================================
IRC:SP:83-2018
10
Full depth repair
Repair involving the replacement of part or whole slab panel to the full 
depth of the slab.
Functional 
characteristics
Characteristics of the pavement which are important to users, including 
safety and riding comfort.
Heave
Heave is an upward swelling of soil exerting pressure on upper layers 
causing localized failure.
Impressions
Impressions that may be associated with depressions left in fresh 
concrete, by movement of animals/vehicles/bicycles.
International 
Roughness Index 
(IRI)
 The international roughness index is obtained from measured longitudinal 
road profile. It is calculated by using a quarter – car vehicle mathematical 
model expressed as unit of m/km or mm/m.
Intervention level/
standard 
Maximum permissible tolerance level at which a defect is to be promptly 
scheduled for rectification.
Joints:
Longitudinal Joint
Sawn or formed joint parallel to the centerline of pavement intended to 
relieve stresses due to transverse warping and for uneven settlement 
of the subgrade. Usually placed between lanes, to allow construction in 
convenient width.
Transverse Joint
Sawn or formed joint normally placed at regular interval at right angles to 
the centre line. Transverse joints consist of expansion joints, contraction 
joints and construction joints.
Construction Joint
Full depth butt joints placed wherever construction operations require 
to prevent a cold joint forming. Usually when paving operations stop for 
more than initial setting time or at the end of a day’s paving.
Contraction Joint
Sawn or formed joint normally placed at regular intervals to permit the slab to 
contract and intended to relieve tensile stress in the concrete and to so prevent 
formation of irregular cracks in the slabs. The joints are of groove type, about 
1/3rd to 1/4th depth of the slab so that cracks forms below the groove.
Expansion Joint
Butt joint which provides space in concrete to allow for expansion of slabs 
caused by the increase in mean temperature as compared to the temperature 
at the time of laying the concrete slab. They relieve compressive stresses 
due to expansion, as also those due to contraction and warping. 
Loss of fine 
Aggregate/exposed 
and polished 
coarse aggregate
Fine aggregate loss around the coarse aggregates that show a rounded 
polished surface.
Loss of surface 
texture
Loss of surface texture is a measure of loss of skid resistance of concrete 
pavement surface. With time the texture gets abraded. This is measured 
by following two methods:
(i)	
Sand Patch Method (for broom/brush texturing)
(ii)	
British Pendulum Tester (for all kind of texturing)



======================================================================
PAGE 19 of 140
======================================================================
11
IRC:SP:83-2018
Manhole or inlet 
failure
Cracking and/or faulting following restrained thermal movements around 
a manhole or inlet.
Overlay
An overlay is a layer of designed thickness over the existing pavement.
Bonded overlay
A thin concrete overlay in direct contact and adhering to the existing 
concrete which provides increase in the pavement structure. Used to 
correct functional or structural deficiencies.
Unbonded Overlay
A thick concrete layer on the top of an existing concrete pavement 
uses a separation interlayer to separate the new from old/existing 
concrete.
Whitetopping
A rehabilitation Technique associated with asphalt pavements comprising 
a thin concrete overlay placed directly over and bonded/unbonded with 
the existing asphalt surface. Not applicable to concrete pavements. For 
more details, refer IRC:SP:76
Partial depth repair
Replacement of damaged concrete after vertical saw cuts are made in a 
regular rectangular shape in the upper 1/3rd depth of the slab.
Patching
Removal and replacement of an area of pavement with new material.
Joint Locking
The inability of the joint or crack to open and close with temperature/
moisture changes.
Performance 
Standard
The performance standard defines the minimum level at which of the 
facility is to be maintained and operated for the safe passage of traffic.
Popout (Small Hole) Small hole left in the pavement surface by oversized particles of soft 
aggregates, clay lumps or other soft/foreign materials getting mixed in 
the concrete rising to the top and breaking loose under traffic. Normally 
25 mm to 100 mm diameter and 10 mm to 50 mm deep. 
Polished Surface 
(Glazing)
Surface that has become flat and polished following the wearing away of 
the mortar over coarse monomineral or soft aggregates.
Pothole
Large hole in the pavement surface generally larger than 150 mm 
(diameter) x 50 mm (deep) resulting from loss of pavement material 
under traffic or environmental conditions.
Punchout
Partial area of a slab broken out by several cracks particular to 
continuously reinforced concrete slabs.
Pumping
Ejection of fine grained material and water from underneath the pavement 
through joints, cracks or pavement edge caused by the passage of 
vehicle over the slab.
Ravelling
Loss of fine aggregates from matrix and hardened cement paste/laitance 
from the surface through abrasion that may or may not have been 
previously cracked.
Rehabilitation
Structural enhancement that extends the service life of an existing 
pavement and/or improve its load carrying capacity.
Roughness
Term used for describing the unevenness/riding quality of the pavement 
as a whole. It is different from texturing for skid resistance.



======================================================================
PAGE 20 of 140
======================================================================
IRC:SP:83-2018
12
Scaling
Peeling off the upper part of slab surface (5 mm to 15 mm) following 
Crazing or improper surface finishing.
Sealant
A material that is applied as a liquid that has adhesive and cohesive 
properties after curing used to seal, joints and cracks against the entrance 
or passage of water and or other debris.
Hardening 
(Oxidation) of 
Compression Seals/
Sealants
Overdue replacement of sealant that got hardened by oxidation or action 
of UV rays.
Lack (Absence) of 
Sealants
Either sealant was not provided or was lost.
Loss of Bond to 
Slab Edges
Sealant is no more adhering to slab edges, (walls of groove) allows 
ingress of water and debris.
Overbanding
Overfilling of crack or joint so that a thin layer of sealant spreads onto the 
pavement surface.
Stripping/extrusion 
of Sealants 
Stripping/pulling out of portions of sealant, loss of bond from walls of joint 
groove.
Separation
Existing joint or crack widens; contact and friction of both section is 
lost.
Slab
The hardest concrete within the jointed area (Transverse and longitudinal), 
typically 4.2 m - 5.0 m (long) x one lane (wide).
Terminal slab
Last slab before the deck slab or approach slab (IRC:15).
Transition Slab
Last slab which is laid in steps and partly overlaid with flexible pavement 
(IRC:15).
Shattered slab
Cracking in all directions at interface with the longitudinal or transverse 
joint.
Spalling
Cracking and breaking off or chipping off the upper corner of the joint or 
crack that may extend to a certain lateral distance.
Deep spalling
Multiple cracking and breaking away of concrete adjacent to the joint, 
often semi-circular in plan and emanating down to the centre of the slab 
and sometimes deeper.
Shallow Spalling
The breaking or eroding away of concrete within the depth of the joint 
groove.
Spalling of joints 
(Transverse/
Longitudinal)
Cracking, breaking, chipping or fraying of slab edges within 300 mm from 
the face of the transverse/longitudinal joint.
Stitching
Cross- Stitching 
Straight normally 12 mm dia. high yield strength deformed bars placed in 
holes drilled diagonally alternating across a crack (30 degree approx.) at 
a predetermined spacing and the holes refilled with epoxy resin.



======================================================================
PAGE 21 of 140
======================================================================
13
IRC:SP:83-2018
Stapling
U-Shaped normally 16 mm dia high yield strength deformed bars placed 
horizontally in slots cut 25 mm - 30 mm wide into the slab and the slot 
refilled with high performance/high strength cement mortar/epoxy 
mortar.
Structural 
Characteristics
Structural adequacy of the pavement in relation to its ability to carry 
future traffic.
Surface Evenness
The roughness of pavement surface is commonly designated as 
Unevenness Index Value and is expressed in surface roughness and 
is measured by Bump Integrator (BI). This is expressed in mm/km. 
Permissible limits shall be as prescribed in IRC:SP:16-2004 in units of 
“mm/km”.
Warping 
The distortion or displacement of the pavement from its proper plane into 
a curved surface caused by variation in moisture & temperature.
Design Extension
This is percentage strechability of sealant without getting damaged/
broken.
3 TYPES AND CAUSES OF DEFECTS
3.1 
Distress Identification
A site condition survey once a year, preferably in the beginning of monsoon season should be 
undertaken to assess the existing pavement condition and to identify the pavement distresses. 
Such site condition surveys should aim at two objectives:
	
(i)	
To determine the root cause of pavement’s distress.
	
(ii)	
To track the rate of progression of the distress leading to pavement deterioration.
Repair techniques discussed in these guidelines, except those of full depth repair, may not be 
effective, if the rate of pavement deterioration is relatively fast. In case of a fast rate of deterioration 
particularly in continuous long stretches, the rehabilitation options may be considered along 
with repair option and appropriate decision taken as per specific site conditions. Determining 
the root cause of failure, if possible, helps in identifying the appropriate repair techniques/
strategies including the combinations thereof. The Chapter-4 describes in detail the different 
types of distress identification/assessment surveys. It is important to record both the severity 
and extent of each distress during condition survey undertaken. In case, it is felt that non-
destructive and/or destructive testing are required to assess the structural problems, as the 
same are not adequately determined through visual inspections, then such testing should be 
undertaken subsequently.
3.2	
Distress Types
Distresses in concrete pavements are either structural or functional. Structural distresses 
primarily affect the pavement’s ability to carry traffic load. Functional distresses mainly affect the 
riding quality and safety of the traffic.



======================================================================
PAGE 22 of 140
======================================================================
IRC:SP:83-2018
14
3.2.1	
Structural distresses
All cracks are not structural cracks. Any uncontrolled/random crack like longitudinal, transverse, 
diagonal, intersecting cracks that extends through the depth of the slab (> D/2, where ‘D’ is 
depth of PQC slab) is to be considered as a structural crack. Structural cracking is often caused 
due to excessive loading, long joint spacing, and shallow or late sawing of joints, restraint at 
base or edge, due to joint lock-up, inadequate thickness, material related problems etc. Often 
reasons for structural cracking could be pumping of fines from the sub-grade or the sub­ base, 
excessive warping of the slab, subsidence of utility trench, excessive temperature stresses and 
moisture content. Structural cracks unless repaired effectively reduce the load carrying capacity 
of the pavement and adversely impact the designed service life of the pavement. Use of proper 
construction techniques and traffic load controls can reduce/avoid structural cracks.
3.2.2	
Functional distress
These distresses do not necessarily reduce the load carrying capacity of the pavements but 
affect the riding quality, and safety. Roughness, loss of surface texture or any other surface 
related defects, problems like faulting, scaling, ravelling and popouts etc. fall under this category.
3.3	
Common Defects and Distresses in Concrete Pavements
These could be due to poor quality of materials/workmanship/design defects and environmental 
causes.
3.3.1	
Manifestation of distress in cement concrete pavements may be classified in the form 
of:
3.3.1.1	
Cracking
	
(a)
