Repository: khanasyab/claude-code-task-4-Building-And-Road-Code

File: Indian Roads Congress (IRC)/IRC_SP_100_2014_Use_of_Cold_Mix_Technology_in_Construction_and_Maintenance_of_Roads_Using_Bitumen_Emulsion.txt (part 1 of 5)
======================================================================
SOURCE PDF: IRC_SP_100_2014_Use_of_Cold_Mix_Technology_in_Construction_and_Maintenance_of_Roads_Using_Bitumen_Emulsion.pdf
TOTAL PAGES: 100
======================================================================


======================================================================
PAGE 1 of 100
======================================================================
IRC:SP:100-2014
USE OF
COLD MIX TECHNOLOGY
IN CONSTRUCTION
AND
MAINTENANCE OF ROADS
USING BITUMEN EMULSION



======================================================================
PAGE 3 of 100
======================================================================
IRC:SP;100-2014
USE OF
COLD MIX TECHNOLOGY
IN CONSTRUCTION
AND
MAINTENANCE OF ROADS
USING BITUMEN EMULSION
Published by:
INDIAN ROADS CONGRESS
Kama Koti Marg,
Sector-6, R.K. Puram,
New Delhi-110 022
January, 2014
Price
: ^ 900/-
(Plus Packing & Postage)



======================================================================
PAGE 4 of 100
======================================================================
IRC:SP:100-2014
First Published
January, 2014
(All Rights Reserved. No part of this publication shall be reproduced,
translated or transmitted in any form or by any means without the
permission of the Indian Roads Congress)
Printed by India Offset Press, Delhi-1 10064
1000 Copies



======================================================================
PAGE 5 of 100
======================================================================
Contents
IRC:SP:100-2014
Page No
Personnel of the Highways Specifications and Standards Committee
I
1
Introduction
1
2
Chemistry of Bitumen Emulsion, Production and Handling
4
3
Specification and Testing
13
4
Specification and Testing of Aggregates
19
5
Spray Applications
22
6
Surface Treatments
27
7
Cold Mixes
41
8
Half Warm Mixes
49
9
Maintenance Mixtures Using Bitumen Emulsion
50
10
Cold Recycling Using Bitumen Emulsion
53
11
Equipment for Bituminous Road Construction Using Emulsions
59
Annexures
67
Appendics
71



======================================================================
PAGE 7 of 100
======================================================================
IRC:SP:100-2014
PERSONNEL OF THE HIGHWAYS SPECIFICATIONS
AND STANDARDS COMMITTEE
4.
5.
6.
7.
8.
9.
10.
11.
12.
13.
14.
15.
16.
17.
18.
19.
20.
21.
22.
Kandasamy, C.
(Convenor)
Patankar, V.L.
(Co-Convenor)
Kumar, Manoj
(Mennber-Secretary)
Basu, S.B.
Bongirwar, P.L.
Bose, Dr. Sunil
Duhsaka, Vanlal
Gangopadhyay, Dr. S.
Gupta, D.P.
Jain, R.K.
Jain, N.S.
Jain, Dr. S.S.
Kadiyali, Dr. L.R.
Kumar, Ashok
Kurian, Jose
Kumar, IVIahesh
Kumar, Satander
Lai, Chaman
Manchanda, R.K.
Marwah, S.K.
Pandey, R.K.
Pateriya, Dr.
I.K.
(As on
19*^^ July, 2013)
Director General (RD) & Spl. Secy, to Govt, of India,
Ministry of Road Transport & Highways, Transport
Bhavan, New Delhi
Addl. Director General, Ministry of Road Transport &
Highways, Transport Bhavan, New Delhi
The Chief Engineer (R) S,R&T, Ministry of Road
Transport & Highways, Transport Bhavan, New Delhi
Members
Chief Engineer (Retd.) MORTH, New Delhi
Advisor, L & T, Mumbai
Head, FPC Divn. CRRI (Retd.), Faridabad
Chief Engineer, PWD (Highways), Aizwal (Mizoram)
Director, Central Road Research Institute, New Delhi
DG(RD) & AS (Retd.), MORTH, New Delhi
Chief Engineer (Retd.), Haryana PWD, Sonipat
Chief Engineer (Retd.), MORTH, New Delhi
Professor & Coordinator, Centre of Transportation
Engg., Deptt. of Civil Engg., IIT Roorkee, Roorkee
Chief Executive, L.R. Kadiyali & Associates, New Delhi
Chief Engineer, (Retd), MORTH, New Delhi
Chief Engineer, DTTDC Ltd., New Delhi
Engineer-in-Chief, Haryana PWD, Chandigarh
Ex-Scientist, CRRI, New Delhi
Engineer-in-Chief, Haryana State Agriculture Marketing
Board Panchkula (Haryana)
Intercontinental Consultants and Technocrats Pvt. Ltd.,
New Delhi.
Addl. Director General, (Retd.), MORTH, New Delhi
Chief Engineer (Planning), MORTH, New Delhi
Director (Tech.), National Rural Road Development Agency,
(Min. of Rural Development), New Delhi
i



======================================================================
PAGE 8 of 100
======================================================================
IRC:SP:100-2014
23.
Pradhan, B.C.
24.
Prasad, D.N.
25.
Rao. P.J.
26.
Reddy, K. Siva
27.
Representative of BRO
28.
Sarkar, Dr. P.K.
29.
Sharma, Arun Kumar
30.
Sharma, IVl.R
31.
Slnarma, S.C.
32.
Sinha, A.V.
33.
Singh, B.N.
34.
Singh, Nirmal Jit
35.
Vasava, S.B.
36.
Yadav, Dr. V.K.
1.
Bhattacharya, C.C.
2.
Das, Dr. Animesh
3.
Justo, Dr. C.E.G.
4.
Momin, S.S.
5.
Pandey, Prof. B.B.
1.
Kandasamy, C.
2.
Prasad, Vishnu Shankar
Chief Engineer, National Highways, Bhubaneshwar
Chief Engineer, (NH), RCD, Patna
Consulting Engineer, H.No. 399, Sector-19, Faridabad
Engineer-in-Chief (R&B) Admn., Road & Building Deptt.
Hyderabad
(Shri B.B. Lai), Dpt. DG, HQ DGBR, New Delhi-110 010
Professor, Deptt. of Transport Planning,
School of Planning & Architecture, New Delhi
CEO (Highways), GMR Highways Limited, Bangalore
Member (Technical), National Highways Authority of
India, New Delhi
DG(RD) & AS (Retd.), MORTH, New Delhi
DG(RD) & SS (Retd.) MORTH New Delhi
Member (Projects), National Highways Authority of India,
New Delhi
DG (RD) & SS (Retd.), MORTH, New Delhi
Chief Engineer & Addl. Secretary (Panchayat)
Roads & Building Dept., Gandhinagar
Addl. Director General, DGBR, New Delhi
Corresponding Members
DG(RD) & AS (Retd.) MORTH, New Delhi
Associate Professor,
IIT, Kanpur
334,
14'^ Main, 25*^ Cross, Banashankari 2nd Stage,
Bangalore-560 070.
(Past President, IRC) 604 A, Israni Tower, Mumbai
Advisor, IIT Kharagpur, Kharagpur
EX'Officio Members
Director General (Road Development) & Special
Secretary, MORTH and President, IRC, New Delhi
Secretary General, Indian Roads Congress, New Delhi
ii



======================================================================
PAGE 9 of 100
======================================================================
IRC:SP:100-2014
LIST OF ABBREVIATIONS
IRC
Indian Roads Congress
AASHTO
American Assoication of State Highway and Transportation Officials
BIS
Bureau of Indian Standards
CMBM
Cold Mixed Bituminous Macadam
CMSDBC
Cold Mixed Semi Dense Bituminous Concrete
ASTM
American Society for Testing of Materials
WMM
Wet Mix Macadam
WBM
Water Bound Macadam
CRM
Crusher Run Macadam
SS
Slow Setting
MS
Medium Setting
RS
Rapid Setting



======================================================================
PAGE 10 of 100
======================================================================
D igitized by the Internet Archive
in 2014
https://archive.org/details/govlawircy2014sp100



======================================================================
PAGE 11 of 100
======================================================================
IRC:SP:100-2014
USE OF COLD MIX TECHNOLOGY
IN CONSTRUCTION AND
MAINTENANCE OF ROADS USING BITUMEN EMULSION
1 INTRODUCTION
The Road Maintenance and Asset Management (H-6) Committee constituted a sub-group
under the chairmanship of Dr. RK. Jain with other members as Shri K. Sitaramanjaneyulu,
Dr.
N.
K.
S. Pundhir,
Shri M.
N. Nagabhushana,
Shri Abhishek
Mittal,
Dr. M.C. Jain and
Dr.
I.K.
Pateriya,
for formulation
of "Use
of Cold
Mix Technology
in
Construction and
Maintenance
of Roads Using Bitumen
Emulsion". The
draft document prepared by the
sub-group was discussed by the Committee
in series of meetings. The H-6 Committee
approved the draft document in its meeting held on 4'^ May, 201 3 for placing before Highways
Specifications & Standards Committee (HSS)
Committee. The HSS Committee approved
the draft document
in
its meeting held on
19'^ July, 2013 for placing
it before the Council.
The Council in its meeting held at New Delhi on 1V^ and 12'^ August, 2013 approved the draft
document on "Use of Cold Mix Technology in Construction and Maintenance of Roads Using
Bitumen Emulsion" and authorised IRC to publish the same.
The Composition of H-6 Committee is as given below:
S.C. Sharma
Convenor
Dr. S.S. Jain
Co-convenor
K. Sitaramanjaneyulu
Member Secretary
Members
D.R Gupta
R.K. Singh
Dinesh Kumar
R.R Singh
Dr. Ashok Kumar
S. Pyngrope
Dr. G.V.S. Raju
S.S. Nahar
Dr.
I.K. Pateriya
The Chief Engineer (H), Quality
Dr. L.R. Kadiyali
Assurance and Research, Chennai
Dr. M.C. Jain
The Chief Engineer (NH), HP PWD
Dr. PK. Jain
The Chief Engineer (NH), Rajasthan
M.C. Boro
PWD (R.K. Gupta)
Manoj Kumar
The Chief Engineer (NH), Maharashtra
Nirmaljit Singh
PWD (PS. Mandpe)
R.K. Pandey
The Chief General
Manager, NHAI
(Shri J.S. Dhanda)
Corresponding Member
Dr. A. Veeraragavan
Dr. Dharamveer Singh
Dr. K. Sudhakar Reddy
Prof. Prithvi Singh Kandhal
1



======================================================================
PAGE 12 of 100
======================================================================
IRC:SP:100-2014
Co-opt Member
M. N. Nagabhushana
Ex-Officio Members
C. Kandasamy
Director General (Road Development) &
Special Secretary, MoRT&H and
President, IRC
Vishnu Shankar Prasad
Secretary General, IRC
Flexible (Bituminous) pavements constitute over 90 percent of the total road network including
airfield pavements in India. Hot mixed bituminous materials and mixes are generally used for
the construction of base course, binder course and wearing course of a flexible pavement.
The paving bitumen (VG-10, VG-20, VG-30 and VG-40; as per IS:73),
is used as a binder.
It is either solid or semi solid at ambient temperature and converted into fluid state by either
heating or by addition of petroleum solvent or by emulsifying bitumen in water. High amount
of energy
is consumed
for heating of aggregates and bitumen
for construction
of roads
using traditional hot mix technology. The following are some of the disadvantages of hot mix
technologies:
>
High level of noise and air pollution
>
Emission of green house gases
>
Compromise with the durability of bitumen due to aging during heating
>
High energy consumption
>
Unsafe for maintenance crew
Another form of bituminous binder is the cutback bitumen, which is brought into fluid state by
adding petroleum solvent such as naphtha or kerosene
oil.
In the field, solvent evaporates
as the curing of cut-back bitumen takes place. This technology has limited applications due
to
its inherent disadvantages and
it is not environment friendly. The third type of bituminous
binder, which
is rapidly growing
is the cationic bitumen emulsion.
It available
in fluid state
at ambient temperature and
it
is prepared by microscopic dispersion of solid or semisolid
bitumen in water using collordal null and chemical emulsifiers.
Emulsion was developed for the first time in the 1900s and
its use in pavement applications
started
in
the
1920s. The
early use
of bitumen emulsion was
restricted
to
only spray
applications and as dust palliatives. Over the years, with development of new types, grades,
specifications, and availability of improved construction equipments and practices, emulsion
based cold mix technology offered a wide range of solutions for construction and maintenance
of roads.
In India, bitumen emulsion found
its use only in the 1970s. The entire world used 12 million
tonnes of emulsion during mid seventies, India consumed only 20,000 tonnes
till 1996, out
of the total bitumen consumption of about 2
million tones. However, there has now been
a steady
rise
in the use of bitumen emulsion
recently and
significant growth
in demand
of emulsion has been observed
after 2005. At the present time,
practically
all the road
2



======================================================================
PAGE 13 of 100
======================================================================
IRC:SP:100-2014
construction and maintenance requirements can be met with the use of bitumen emulsion as
binder by way of warm and cold mix technologies. Judicious selection and appropriate use
of these technologies can yield significant economies, environmental benefits and energy
security as far as construction and maintenance of roads are concerned.
Lately, bitumen emulsion has also been used
in
half warm mixes, micro surfacing and
in
cold recycling; more especially
in
full depth reclamation works. Results obtained from field
trials conducted by CRRI and
oil companies on cold mixes and bitumen emulsion based
applications under different traffic and climatic conditions have been found to be encouraging.
Several factors that have lead to the increasing use of bitumen emulsion in road construction
and maintenance are listed below:
>
The energy scarcity and crisis.
>
Bitumen emulsions do not require petroleum solvent to make
it liquid.
>
Bitumen emulsions can generally be used without additional heating.
>
Concerns about reducing atmospheric pollution.
>
The ability of certain types of bitumen emulsions to coat damp aggregate
surface, which eventually reduces the
fuel requirements for heating and
drying aggregates.
>
Availability of a variety of emulsion types which have led to development of
new formulations and improved laboratory procedures in order to satisfy the
design and construction requirements.
>
The ability to use cold bituminous materials at remote sites.
>
The applicability of emulsions for use
in preventive maintenance so as to
increase the service life of existing distressed pavements.
>
Success stories of the use of warm and cold mix technologies in construction
and maintenance of rural roads.
>
Health of construction workers
The uses
of emulsion
in
construction and
maintenance
applications covered
in
these
guidelines are given below:
Surface Treatment Including
Preventive ahd Corrective
Maintenance Including Periodic Treatments
Other Applications||
Maintenance
Cold Mixes
Warm Mixes
>
Fog Seal
>
Patching
>
Semi-Dense Mixes
^
Prime Coat
> Sand Seal
>
Pothole Repair
>
Dense Mixes
>
Tack Coat
>
Slurry Seal
>
Cold Recycling
>
Crack Sealing
>
Microsurfacing
>
Bituminous Macadam
>
Soil Stabilization
> Cape Seal
>
Premix Carpet
>
Chip Seal
>
Mix Seal Surfacing
>
Semi-Dense
Bituminous Concrete
Choice/Selection of Cold Mix Treatments for different Climate/Traffic conditions (warrants) is
given in Annex-I.
3



======================================================================
PAGE 14 of 100
======================================================================
IRC:SP:100-2014
Bitumen emulsion based mixes include:
a)
Cold Mixes (CM)
These mixes are normally produced with unheated aggregates and bitumen emulsion.
b)
Half Warm Asphalt Mixes (HWAM)
These mixes are produced by mixing bitumen emulsion,
or foamed bitumen with warm
aggregates (100±10°C), laid and compacted at a temperature between 80-90°C.
c)
Warm Asphalt Mixes (WAM)
These guidelines apply to the bitumen emulsion based cold mixes, which are suitable for
low to moderate
traffic and are not recommended for heavily trafficked roads and areas
where atmospheric temperature
is high. However, bitumen emulsion based patching mixes
for repairing potholes are recommended for all traffic and climatic conditions. For selection
of cold mix treatments for different traffic and climatic conditions, reference may be made to
Annex
I.
2 CHEMISTRY OF BITUMEN EMULSION, PRODUCTION AND HANDLING
2.1
Introduction
Emulsion
is a colloidal system, which finds vital place
in our daily lives.
Milk, Mayonnaise,
Paints, Lotions, Cream and Rubber latex are some of the well known examples. An emulsion is
a two phase system in which one constituent is dispersed into another. In each case, addition
of certain chemicals with mechanical processing
is required.
It should be well understood
that an emulsion system
is very complex and many variables may come
into
play, when
analyzing a particular type of emulsion system.
This chapter covers the basics of emulsion's chemistry pertaining to its composition, stability,
and performance
2.2
Composition of Bitumen Emulsion
Bitumen emulsion
is a two-phase system consisting of bitumen, water and one or more
additives which assist in its formation, stabilization and in modifying its properties. The bitumen
is dispersed throughout the water phase in the form of discrete globules, typically 0. 1 to 50 pm
in diameter, which are held in suspension by electro-static charge stabilized by an emulsifier.
Depending on the composition of raw materials, which go into bitumen emulsion, these may
include bitumen, water, emulsifier, acid or caustic, polymers, salts, solvents, additives, and
emulsion stabilizers.
2.2.1
Bitumen
It is a viscous material derived from refining of crude petroleum. The composition of bitumen
has a significant effect on process of emulsification,
its physical properties and subsequent
performance.
4



======================================================================
PAGE 15 of 100
======================================================================
IRC:SP:100-2014
2.2.2
\Naier
Water and hydrocarbons are not soluble in each other. Depending on
its source, water may
contain varying amount of dissolved salts such as calcium or magnesium carbonate (found
in "hard" water), or suspended particles of rust (iron oxide) or
silt (very fine clay particles).
Therefore, quality of water has significant effects on the stability and performance of emulsion.
Water containing calcium amounting to more than 75 ppm
is considered to be "hard water"
while water containing calcium less than 75 ppm is considered to be "soft water".
It is desirable
to use only "soft water" for making emulsion of bitumen.
2.2.3
Emulsifier
Emulsifier is a chemical additive that is added to water prior to the production of an emulsion.
Its function
is to stabilize emulsion during
its production, storage and transportation. The
amount and type of emulsifier
is also critical for determining the performance of emulsion,
when
it is applied in the field. A care in selection of emulsifier is thus absolutely necessary.
2.2.4
Acid or caustic
Acid or Alkali is added in combination of the emulsifier and water to "activate" the emulsifier.
2.2.5
Polymers
Polymers and rubber latex may be added
to emulsion
to improve physical properties of
residue. Polymers can improve resistance towards wear and tear of the pavement. These
may be added to the bitumen prior to emulsification
in a solid form. Polymers and rubbers
can also be added to the emulsifier solution
in the form of latex (small polymer particles
suspended
in water phase), which can be
in cationic or anionic form
(similar to bitumen
emulsion). The choice of polymer or latex type (i.e., natural or SBR latex, or solid SBS) would
depend on the physical properties desired.
2.2.6
Solvents
Solvents such as the diesel, heavy or
light gas
oil, kerosene, naphtha, etc are added to
bitumen emulsions to reduce the viscosity of binder. This is often done to allow proper mixing
of aggregate with emulsion and to keep
it workable. The highly volatile solvents, such as
naphtha and
light gas
oil, are used
in the case, where rapid curing or early return to
full
strength (due to relatively quick evaporation) is required. Medium cure cutback systems use
kerosene, while slow cure systems typically use diesel and heavy gas oil.
2.2.7
Additives
Additives may also be used to enhance the performance of bitumen
in emulsion. Additives
blended with bitumen prior to the emulsification can provide improved properties of emulsion
such as the uniform particle size, storage stability, curing, and adhesion to aggregate,
all of
which result in higher strength and resistance to water damage.
5



======================================================================
PAGE 16 of 100
======================================================================
IRC:SP:100-2014
2.2.8
Stabilizers
Stabilizers are used,
in case, where very high
stability of emulsion
is required (such as
demanding mixing grade applications) or where improved quality and higher storage stability
of emulsion are needed. Stabilizers are often not very effective as emulsifiers by themselves,
but are used in conjunction with emulsifiers to enhance their performance.
2.2.9
Structure of bitumen emulsion
Bitumen emulsions consist of very fine spherical droplets of bitumen suspended
in water.
Bitumen emulsion particles are small enough that they experience Brownian movement. One
gram of bitumen emulsion (a volume roughly equal to a sugar cube) can contain over one
billion bitumen droplets. These one billion droplets of bitumen in emulsion have a total surface
area of approximately
1 square meter. The typical structure of cationic bitumen emulsion
is
shown in Fig. 2.1.
Hydrophiiic Group
Fig. 2.1
Structure of Cationic Bitumen Emulsion
2.3
Production of Bitumen Emulsion
Most of the bitumen emulsions are manufactured by continuous process using a
colloid
mill, which consists of a high-speed rotor revolving at 1000 to 6000 revolutions/minute
in
a
stator. Hot bitumen and emulsifier solutions are fed separately but simultaneously
into
the colloid
mill. The temperature of two components
is critical to the emulsification process.
The viscosity of bitumen entering into colloid mill should not exceed 0.2 Pa-s (2 Poise).
If a
harder grade bitumen or modified bitumen is used, the emulsification process becomes more
difficult. Higher temperature
is needed to allow bitumen to be pumped into and disperse
in
the colloidal
mill; dispersion of bitumen requires more power input to the
mill, which further
increases the production temperature. Pressurized mills are used for bitumen having high
viscosity at normal emulsification temperature and to allow higher output with normal bitumen.
Emulsions with temperature up to 130°C are produced under high pressure and emulsion
output must be cooled down to below 100°C before being discharged into storage tanks. A
batch process can also be used for production of emulsion wherein the type of mixer used
6



======================================================================
PAGE 17 of 100
======================================================================
IRC:SP:100-2014
is chosen to suit the consistency of end product.
It may either be a high-speed propeller for
low viscosity emulsion or a slow Z-blade mixer for paste-like industrial emulsion. Schematic
diagrams
of continuous and
batch type emulsion
manufacturing
facilities are shown
in
Figs. 2.2 and 2.3. Bitumen emulsion can be prepared using a on-site mobile plant or off-site
stationary plant. The mobile plant may save cost of transportation of water.
STABILIZER
ACID
EMULSIFIER
COLLOID MILL
COLLOID MILL
DWELL
HEATER
Figs. 2.2 & 2.3 Schematic Diagrams
: Emulsion Production
2.4
Classification of Bitumen Emulsions
Bitumen emulsions are classified into four categories: anionic, cationic, clay and non-ionic.
Cationic and anionic emulsions are widely used for construction and maintenance of roads.
The term anionic and cationic emulsions refer to the electrical charges surrounding bitumen
particles in emulsion. Emulsions are further classified on the basis of how quickly the bitumen
droplets will coalesce. The terms RS, MS, SS and QS are relative terms only and have been
used to simplify the classification. These terms expand to mean Rapid-Setting (RS), Medium-
Setting (MS), Slow-Setting (SS) and Quick-Setting (QS).
IS 8887 prescribes specification for cationic bitumen emulsion. ASTM and AASHTO have
also developed
standards and
specifications
for various grades
of bitumen
emulsions.
The various gradings of emulsions, as mentioned
in
IS, ASTM and AASHTO, are shown
in
Table 2.1.
Table 2.1
Classification of Bitumen Emulsion as per Different Standards
Asphalt Emulsion
1
Cationic Bitumen Emulsion
Cationic Asphalt Emulsion
(ASTM D977, AASHTO Ml 40)
(IS-8887)
(ASTM D 2397: AASHTO M208)
RS-1
RS-1
CRS-1
RS-2
RS-2
CRS-2
HFRS-2
MS-1
MS
MS-2
CMS-2
MS-2h
CMS-2h
7



======================================================================
PAGE 18 of 100
======================================================================
IRC:SP:100-2014
HFMS-1
HFMS-2
HFMS-2h
HFMS-2S
SS-1
SS-1
CSS-1
SS-1h
SS-2
CSS-1h
QS-1h
CQS-1h
Note
:
1)
The numbers and
letters relate to viscosity of the emulsion and hardness of base
bitumen. The letter 'C denotes to cationic. The addition of 'h' means that harder base
bitumen has been used.
2)
Only cationic emulsions are used
in India.
Rapid Setting grade of bitumen emulsion (RS-1), specified
in Indian Standard,
is specially
recommended
for tack coat application, while Rapid
Setting grade
of emulsion RS-2
is
recommended for surface dressing work. A Medium Setting grade of emulsion (MS) is used
for mixes with high coarse aggregates (minimum of 80 percent)
all of which are retained
on 2.36 mm IS Sieve and practically none of which pass through 180 micron IS Sieve size.
MS
grade
is also used for surface dressing and Penetration Macadam. Slow Setting grade
(SS-1) is used for other applications such as fog seal, crack seal and prime coat, while Slow
Setting grade SS-2
is used for plant mixes with graded and fine aggregates, a substantial
quantity of which should pass 2.36 mm IS Sieve size, and a portion of which should pass 75
micron IS Sieve size.
The emulsion for micro-surfacing
is required to meet IRC/ISSA specifications. A requirement
of 3 percent of solid of rubber/polymer by weight of bitumen in the emulsion is always needed
for compliance. The addition of rubber additive enhance the high temperature performance
of bitumen and permits application of micro-surfacing
in filling of ruts. Adding one letter (P,
S or L) to the end of the grade (e. g. CRS - 2P) normally designates the modified emulsion.
Specifications of cationic emulsion (ASTM D 2397, AASHTO M 208) permit solvent in some
grades but
restrict the amount. Some user agencies specify an additional cationic sand-
mixing grade designed as CMS - 2S, which contains more solvent than other cationic grade,
while IS:8887 does not permit addition of solvent/water.
2.5
Variables Affecting Quality of Bitumen Emulsion
There are many factors which
affect the production, storage, use, and performance of a
bitumen emulsion that
it would be difficult to single out any one variable as being the most
significant one.
Nevertheless,
certain
variables
having
significant
effect on
quality and
performance of emulsions include the following:
•
Chemical properties of bitumen
•
Consistency and quantity of bitumen
•
Particle size of bitumen in the emulsion
•
Quality and dose of emulsifier
8



======================================================================
PAGE 19 of 100
======================================================================
IRC:SP:100-2014
•
Manufacturing conditions such as temperature, pressure, and shear rate
•
Ionic charge on the emulsion particles
•
Sequence of addition of the ingredients
•
Equipment used in manufacturing of emulsion
•
Properties of chemical modifiers or polymers
•
Quality of water particularly the hardness
These factors can be varied to suit the available aggregates or construction specifications.
It
is always advisable to consult the emulsion supplier with respect to a particular aggregate, as
there are few rules, which apply under all conditions, while some rules are material (aggregate
and emulsion) specific.
2.6
Properties of Bitumen Emulsions
The important properties of bitumen emulsions are given below:
•
Stability
•
Viscosity
•
Breaking and curing
•
Adhesion
2.6.1
Stability of emulsion
Emulsion having low bitumen content and low viscosity is prone to lower stability. The density
of bitumen at ambient temperature
is slightly greater than aqueous phase of emulsion and
eventually bitumen particles in such emulsion tend to settle down resulting
in a rich layer of
lower bitumen content. The velocity of dispersed phase particles in the downward movement
can be estimated by using Stoke's law.
=
2gr'(Pi -P2)
where,
g = gravitational force;
r = radius of particle;
= specific gravity of bitumen;
= specific
gravity of aqueous phase and n = viscosity of aqueous phase.
Therefore, the settlement can be reduced by equalizing the density of dispersed phase and
dispersion medium and
it can be achieved by adding buffer salts
like calcium chloride
in
aqueous phase.
2.6.2
Viscosity of emulsion
The viscosity of emulsion at conditions during spraying is of prime importance. The viscosity
of emulsion can be measured using orifice type viscometers such as Standard Tar Viscometer
or Saybolt Furol Viscometer.
9



======================================================================
PAGE 20 of 100
======================================================================
IRC:SP:100-2014
The viscosity of emulsion can be enhanced by the following methods.
•
By increasing the concentration of dispersed phase (bitumen)
•
By increasing the viscosity of continuous phase
•
By reducing the range of particle size distribution.
The converse changes will, similarly, decrease the viscosity of emulsion. However, emulsion
viscosity is almost independent of the viscosity of dispersed phase (bitumen).
2.6.3
Breaking and curing
2.6.3.1
Breaking
If the bitumen emulsion is to perform its ultimate function as a binder, the water must separate
out from the bitumen phase and evaporate. This separation of water from bitumen
is called
"breaking". For surface treatments and seals, emulsions are formulated to break chemically
upon contact with a foreign substance such as aggregate and pavement surface. When
using anionic and cationic rapid-setting and medium setting emulsions, the breaking of the
bitumen emulsion droplets on the aggregate develops through electrochemical factors. For
slow-setting emulsions, the mechanism is through water evaporation. For dense mixes, more
time
is needed to allow for mixing and placement. Therefore, emulsions used for dense
mixes are formulated for delayed breaking. A rapid-set emulsion will have a short breaking
time (within one to five minutes after being applied), whereas a medium- or slow-set emulsion
may take longer time.
2.6.3.2
Curing
Curing involves the development of cohesion. The end result
is a continuous cohesive film
that holds the aggregate in place with a strong adhesive bond. For this to happen, the water
must completely evaporate, and the bitumen
particles have to coalesce and bond to the
aggregate. The water
is removed by evaporation, by pressure
(rolling), and by adsorption
onto the aggregate surface. Water evaporation can be fairly rapid under favourable weather
conditions,
but high
humidity, low temperatures,
or
rain soon
after application can defer
needed
curing. When medium
setting and slow setting grades of emulsion are used
for
paving mixes, the use of slightly damp aggregate facilitates the mixing and coating process.
The development of strength
in the slow setting types depends mainly on evaporation and
absorption. Mixing grade emulsion usually contains some petroleum solvent to aid
in the
mixing and coating process. During curing process, some of solvent evaporates.
2. 6. 3. 3
Factors affecting breaking and curing
The factors affecting the breaking and curing properties of cold mixes are given below:
•
Water absorption - A rough texture as well as porous aggregate decreases
the breaking and setting time by absorbing water
•
Aggregate moisture content - The wet aggregate facilitates easy coating
but
it tends to slow the curing process due to increased time needed for the
evaporation of water.
10



======================================================================
PAGE 21 of 100
======================================================================
IRC:SP:100-2014
•
Weather
conditions - Temperature,
humidity, and wind
velocity have
a
bearing on water evaporation and emulsifier migration. The breaking occurs
more quickly at warmer temperatures but that
is not always the case. Hot
weather can also cause skin formation on chip seals. Chemical formulations
are available for faster breaking.
•
Mechanical factors - Roller pressure and, to a limited extent, slow moving
traffic, forces the water to evaporate from the cold mix and helps to attain mix
cohesion, cure and stability.
•
Surface area - Greater aggregate surface area, particularly excessive fines,
accelerates the breaking of emulsions and that is why sand equivalent test is
important.
•
Surface chemistry - Quantum of aggregate surface charge,
in combination
with the intensity of emulsifier charge, can affect setting rate, particularly for
cationic emulsions. Calcium and magnesium ions on the aggregate surface
can react with certain anionic emulsifiers and thereby can accelerate setting
process.
•
Emulsion
and
aggregate
temperature
-
Breaking
is
retarded
when
temperatures of emulsion and aggregate are low.
•
Type and amount of emulsifier - The surfactant used
in the manufacture of
emulsion determines the breaking characteristic of fine mixes.
The supplier of emulsion is the best source of information in order to control the above listed
parameters.
2.6.4
Adhesion properties
The quality of bond between bitumen and aggregate or existing surface depends on a number
of factors, as listed below:
•
type and amount of emulsifier
•
bitumen grade
•
pH of the emulsifier solution
•
particle size distribution of the emulsion
•
aggregate properties
2.7
Precautions for Storing and Handling
The following aspects need due consideration during the storing and handling of bitumen
emulsions:
•
Store preferably between 10°C and 50°C.
•
Should
not be
heated above 85°C,
as
at elevated temperatures water
evaporate and thereby, changing the characteristics of emulsion, may lead
to breaking.
11



======================================================================
PAGE 22 of 100
======================================================================
iRC:SP:100-2014
•
Do not allow freezing. Freezing below 4°C may cause breaking of emulsion
leading to separation bitumen from water.
•
Do not allow temperature of surface to exceed 85°C. Since
it will cause pre-
mature breaking of the emulsion.
•
Do not use jet of air to agitate emulsion, as this may cause emulsion
to
break.
•
When heating bitumen emulsion, agitate
it gently to eliminate or reduce skin
formation.
•
Protect pumps, valves, and lines from freezing
in winter. Drain pumps and
service according to the manufacture's recommendations.
•
Blow out line and leave drain plugs open when they are not in service
•
Use pumps with proper clearances for handling emulsion. Tightly fitted pumps
can bind and seizep
•
Warm the pump to about 65°C to facilitate start-up.
•
When diluting bitumen emulsion, check the quality and compatibility of water
with the emulsion by testing a small quantity in a test tube.
•
If possible, use warm and soft water for dilution. Always add water slowly to
the emulsion (not the emulsion to the water).
•
Avoid repeated pumping and recalculating, as the viscosity may drop and air
may become entrained, causing the emulsion to be unstable.
•
Place inlet pipes and return lines at the bottom of tanks to prevent foaming.
•
Pump from the bottom of tank to minimize contamination from skinning.
•
Remember that emulsions with the same grade designation can be very
different chemically and also in performance.
•
Agitate emulsions gently that have been subjected
to prolonged storage.
This may be done by recirculation
•
Avoid breathing fumes, vapors, and mist
•
Obtain a copy of supplier's material safety data sheet (MSDS). Read MSDS
carefully and follow
it.
•
Do not mix different classes, types, and grades of emulsions
in tanks and
distributors.
•
Do not dilute rapid-setting grades of bitumen emulsion with water. Medium
and slow setting grades may however be diluted, but always add soft water
slowly to the bitumen emulsion.
•
Do not load bitumen emulsion into storage tanks, tank cars, tank transports,
or distributors containing remains of incompatible materials.
12



======================================================================
PAGE 23 of 100
======================================================================
IRC:SP:100-2014
3 SPECIFICATION AND TESTING
3.1
Specification
Emulsions as per IS 8887are classified into five types such as RS-1, RS-2 MS, SS-1 and
SS-2 depending upon
their setting characteristics and use. The recommended uses and
specifications for different types of bitumen emulsions are given in Tables 3.1 to 3.3.
Table 3.1 Recommended uses for Different Types of Emulsion
Type
J
flplHB
Recommended Uses
Wjt
RS-1
A quick setting emulsion used for tack coat
RS-2
A quick setting emulsion used for surface treatment, surface dressing, Penetration Macadam,
Penetration Grouting
MS
A medium setting emulsion used for plant or road mixes with coarse aggregate for premix
carpet
SS-1
A slow setting emulsion used for priming
SS-2
A slow setting emulsion used for plant mixes with graded fine aggregate in SDBC, MSS, BM,
DBM and BC. This emulsion
is also used for slurry seal treatment and tack coat
Modified
Modified emulsion is used for microsurfacing
Table 3.2
Specifications of Cationic Bitumen Emulsion
S.No
Properties of Bitumen Emulsion
IlimlimP
Grade of Emulsion (Softer Grade)
RS-1
RS-2
MS
SS-1
1
1
SS-2
Test 1
MethoJ
i)
Residue on 600 micron IS sieve (%
mass). Max.
0.05
0.05
0.05
0.05
0.05
IS:8887
ii)
Viscosity by Say bolt Furol
Viscometer, Seconds
at 25°C
at 50°C
20-100
100-300
30-300
20-100
30-150
IS:3117
ill)
Coagulation of emulsion at low
temperature
Nil
Nil
Nil
Nil
Nil
IS:8887
iv)
storage stability after 24 hr, %, max.
2.0
1.0
1.0
2.0
2.0
IS:8887
V)
Particle charge
+ve
+ve
+ve
+ve
IS:8887
vi)
Coating ability and water resistance
a) Coating, dry aggregates
b) Coating after spraying water
c) Coating, wet aggregates
d) Coating after spraying water
Good
Fair
Fair
Fair
IS:8887
vii)
Stability to mixing with cement, %
coagulation
2
IS:8887
viii)
Miscibility with water (coagulation)
No
Coagulation
No
Coagulation
No
Coagulation
Immiscible
No
Coagulation
IS:8887
ix)
Tests on Residue:
a) Residue by evaporation, %, min.
b) Penetration, 25°C/100 gm/5 sec.
c) Ductility at 27°C, cm., mIn.
d) Solubility In Trichloroethylene, %,
min.
60
80-150
50
98
67
80-150
50
98
65
60-150
50
98
98
60
60-120
50
98
IS:8887
IS:1203
IS:1208
IS:1216
13



======================================================================
PAGE 24 of 100
======================================================================
IRC:SP:100-2014
Table 3.3
Properties of Modified Bitumen Emulsion for Microsurfacing (IRC:SP-81)
Requirement^
Method of Test
1)
Residue on 600 micron IS sieve (% mass), maximum
0.05
IS:8887
2)
Viscosity by Say bolt Furol Viscometer, at 25°C, seconds
20-100
IS:8887
3)
Coagulation of emulsion at low temperature
Nil
IS:8887
4)
Storage stability after 24 h (168 h), %, maximum
2(4)
IS:8887
5)
Particle charge.
+ ve
IS:8887
6)
Tests on Residue
:
a)
Residue by evaporation, % minimum
60
IS 8887
b)
Penetration, 25°C /
1 00 gm
/ 5 sec.
40-100
IS 1203
c)
Ductility at 27°C, cm, minimum
50
IS 1208
d)
Softening Point, °C, minimum
57
IS 1205
e)
Elastic Recovery*, %, minimum
50
IS 15462
f)
Solubility In Trichloroethylene, %, minimum
97
IS 1216
* In case elastic recovery is tested for Torsional Elastic Recovery, the minimum value shall be 20%.
3.2
Testing
The testing of ennulsion is essential before its packaging, storage and release for transportation
to ensure the quality of product against the applicable requirements. Tests such as Penetration,
Ductility and Solubility in Trichloroethylene are also applicable on residue of bitumen emulsion
as
it has to perform the function of binder after breaking and evaporation of water. These
specifications describe the importance and significance of various test methods applicable
to bitumen emulsion to ensure the quality and application for intended use. Proper sampling
should be ensured as detailed in 18:8887-2004 before testing the bitumen emulsion.
3.2.1
Residue on 600 micron IS sieve
An emulsion
is characterized by the uniform distribution with respect to size of particles of
bitumen droplets
in aqueous phase. This dispersion should not contain foreign particles of
