Repository: khanasyab/claude-code-task-4-Building-And-Road-Code

File: UK/CC_486_-_Protection_of_steelwork_against_corrosion.txt (part 3 of 4)
======================================================================
When drying out has been completed or when surfaces are dry after surface preparation, gaps around
the perimeter of joint material or along plies shall be sealed by brush application of the 1st specified
paint coat and successive brush application of the next specified paint coat.
8.43
Where gaps in joints or plies cannot be sealed by application of paint in accordance with this section,
they shall be sealed with a proprietary sealant compatible with the paint system.
Sealing of gaps at nibs of load indicating fasteners or washers after assembly or welding on
site for protection of steelwork against corrosion
8.44
Gaps at nibs of load indicating fasteners or washers shall be sealed by brush application of the 1st
specified paint coat and successive brush application of the next specified paint coat.
32
Downloaded from https://www.standardsforhighways.co.uk on 12-Nov-2025, CC 486 Version 1.0.0, published: 30-Sep-2025



======================================================================
PAGE 34 of 54
======================================================================
CC 486 Version E/1.0.0
9. Surfaces in contact with concrete for protect...
9.
Surfaces in contact with concrete for protection of steelwork
against corrosion
9.1
Coating surfaces, paint and/or galvanising, in contact with concrete shall comply with the requirements
of "Surface treatment (BS EN 1090-2 Section 10)" in Section 8 of CC 483 [Ref 51.N].
9.2
Where hot dip galvanised components have surfaces that come into contact with concrete, the hot dip
galvanised coatings shall be applied to the entire surface of the component, including the area in
contact with concrete, unless otherwise stated in CC 486/WSR/009.
33
Downloaded from https://www.standardsforhighways.co.uk on 12-Nov-2025, CC 486 Version 1.0.0, published: 30-Sep-2025



======================================================================
PAGE 35 of 54
======================================================================
CC 486 Version E/1.0.0
10. Application of paint for protection of steelw...
10.
Application of paint for protection of steelwork against corrosion
Preparation for the application of paint for protection of steelwork against
corrosion
10.1
Paint shall only be applied to surfaces which have been prepared and cleaned in accordance with
"Surface preparation for protection of steelwork against corrosion " in Section 2 of this document.
10.2
Paint shall be mixed in accordance with the manufacturer's data sheet.
10.3
Verification shall be undertaken for the correct homogenising of paint components through 'B' sample
testing in accordance with CG 303 [Ref 44.N].
10.4
The frequency of the 'B' sample testing for the correct homogenising of paint components shall be as
follows:.
1)
for batches less than 500 litres: one set of tins;
2)
for batches between 500 and 1000 litres: two sets of tins;
3)
for batches between 1000 and 1500 litres: three sets of tins; and
4)
for batches over 1500 litres: three sets of tins with one additional set of tins for each 1000 litres
above 1500 litres.
10.5
The requirements for "Verification" in Section 14 of GC 101 [Ref 6.N] shall apply to the correct
homogenising of paint components through 'B' sample testing.
10.6
Verification for the correct homogenising of paint components through 'B' sample testing shall be
undertaken by an accredited testing laboratory in compliance with "Accredited laboratory" in Section 16
of GC 101 [Ref 6.N].
10.7
The following Documentation for the correct homogenising of paint components through 'B' sample
testing shall be submitted as continuous records: evidence that any actions identified by the Accredited
testing laboratory from the 'B' samples have been addressed.
10.8
The requirements of "Records" in Section 3 of GC 101 [Ref 6.N] shall apply to evidence that any
actions identified by the Accredited testing laboratory from the 'B' samples have been addressed.
10.9
'B' samples shall comply with Requirements for 'B' samples for protection of steelwork against
corrosion in "Paint samples for testing for protection of steelwork against corrosion" in Section 15 of this
document.
Ambient conditions for the application of paint for protection of steelwork
against corrosion
10.10
Paint shall not be applied when:.
1)
the temperature of the surface to be painted or the ambient temperature falls below the minimum
specified by the paint manufacturer for application and curing of the paint;
2)
the surface to be painted is less than 3°C above the dew point; or
3)
the relative humidity rises above 80% or a higher value if specified by the paint manufacturer for
the paint to be applied.
10.11
Paint and the surfaces subject to painting shall not be exposed to moisture, dust, or contamination
during the application and curing of paint.
10.12
Verification shall be undertaken for surface temperature, air temperature, and humidity through testing
in accordance with BS EN ISO 8502-4 [Ref 39.N], for the application of paint for protection of steelwork
against corrosion.
10.13
The frequency of testing of temperature and humidity shall be at least once before each shift and every
10 minutes thereafter unless otherwise stated in CC 486/WSR/010.
34
Downloaded from https://www.standardsforhighways.co.uk on 12-Nov-2025, CC 486 Version 1.0.0, published: 30-Sep-2025



======================================================================
PAGE 36 of 54
======================================================================
CC 486 Version E/1.0.0
10. Application of paint for protection of steelw...
10.14
The requirements for "Verification" in Section 14 of GC 101 [Ref 6.N] shall apply to testing of
temperature and humidity.
10.15
The following Documentation for testing of surface temperature, air temperature, and humidity shall be
submitted as continuous records: test reports in accordance with BS EN ISO 8502-4 [Ref 39.N], for the
application of paint for protection of steelwork against corrosion.
10.16
The requirements of "Records" in Section 3 of GC 101 [Ref 6.N] shall apply to test reports for
verification of surface temperature, air temperature, and humidity.
Execution of paint work for protection of steelwork against corrosion
10.17
The execution and supervision of paint work shall be in accordance with BS EN ISO 12944-7 [Ref
13.N] unless otherwise specified in this document.
10.18
When using paint, the requirements and recommendations given in the manufacturer's technical data
sheets for the paint shall be followed unless otherwise specified in this document.
10.19
Verification shall be undertaken for the condition of paint prior to application, through visual inspection
of the following:.
1)
conformity of the container label with the specified product description;
2)
no skin formation;
3)
any sediment present is easily dispersible with no irreversible settling; and
4)
usability under the given application conditions.
10.20
The frequency of visual inspection of paint condition shall be at least once for each tin of paint prior to
use.
10.21
The requirements for "Verification" in Section 14 of GC 101 [Ref 6.N] shall apply to visual inspection of
the condition of paint.
10.22
The following Documentation for the condition of paint prior to application shall be submitted as
continuous records: record of visual inspection for paint condition prior to application, signed by a paint
inspector complying with Paint inspectors for protection of steelwork against corrosion in Section 17 of
this document.
10.23
The requirements of "Records" in Section 3 of GC 101 [Ref 6.N] shall apply to the record of visual
inspection for the condition of paint prior to application.
10.24
Paint shall be applied by one of the following methods: 1) brush; 2) airless spray; or 3) air assisted
spray, unless otherwise stated in CC 486/WSR/010.
10.25
Adjacent surfaces and surfaces not intended to be painted shall be free of overspray/paint.
10.26
Verification shall be undertaken for the application of each specified paint coat through visual
inspection in accordance with BS EN ISO 12944-7 [Ref 13.N] and BS EN ISO 4628-1 [Ref 17.N] by a
paint inspector complying with Paint inspectors for protection of steelwork against corrosion in Section
17 of this document.
10.27
The frequency of compliance inspections of the application of paint coats shall be at least once for each
application of a specified paint coat.
10.28
The requirements for "Verification" in Section 14 of GC 101 [Ref 6.N] shall apply to compliance
inspections of the application of paint coats.
10.29
The following Documentation for the application of each specified paint coat shall be submitted as
continuous records: record of visual inspection for the application of each specified paint coat, signed
by a paint inspector complying with Paint inspectors for protection of steelwork against corrosion in
Section 17 of this document.
10.30
The requirements of "Records" in Section 3 of GC 101 [Ref 6.N] shall apply to the record of visual
inspection for the application of each specified paint coat.
35
Downloaded from https://www.standardsforhighways.co.uk on 12-Nov-2025, CC 486 Version 1.0.0, published: 30-Sep-2025



======================================================================
PAGE 37 of 54
======================================================================
CC 486 Version E/1.0.0
10. Application of paint for protection of steelw...
10.31
Each coat within the specified protective system shall be free from defects as defined in CM 431 [Ref
9.N].
10.32
Verification shall be undertaken for paint coats through testing for pin-holing and porosity by low or high
voltage holiday detectors in accordance with BS EN ISO 29601 [Ref 12.N].
10.33
The frequency of testing of paint coats for pin-holing and porosity shall be once for each area, covering
a minimum of 10% of that area, after the drying time stated by the manufacturer unless otherwise
stated in CC 486/WSR/010.
10.34
The requirements for "Verification" in Section 14 of GC 101 [Ref 6.N] shall apply to testing of paint
coats for pin-holing and porosity.
10.35
Where pin-holing or porosity of paint coats is identified, the extent of testing for the absence of
pin-holing and porosity of paint coats shall be increased to the full area as defined in CC 486/WSR/001.
10.36
The following Documentation for testing of paint coats for pin-holing and porosity shall be submitted as
continuous records: test reports in accordance with BS EN ISO 29601 [Ref 12.N].
10.37
The requirements of "Records" in Section 3 of GC 101 [Ref 6.N] shall apply to test reports for pin-holing
and porosity.
Paint wet film thickness for protection of steelwork against corrosion
10.38
The wet film thickness (µm) shall be calculated by the following equation: mdft(µm) ×
100
volume solids(%) ,
where mdft is minimum dry film thickness (µm) excluding any stripe coats.
10.39
The measured wet film thickness of each paint coat shall not exceed the calculated wet film thickness
by more than 50%.
10.40
The measured wet film thickness of each paint coat shall not exceed the maximum wet film thickness
specified by the paint manufacturer.
10.41
Verification shall be undertaken for wet film thickness of paint through testing in accordance with BS EN
ISO 2808 [Ref 15.N].
10.42
The frequency of testing of the wet film thickness of paint shall be at least once for each 1 m2 during
application of paint unless otherwise stated in CC 486/WSR/010.
10.43
The requirements for "Verification" in Section 14 of GC 101 [Ref 6.N] shall apply to testing of the wet
film thickness of paint.
10.44
The following Documentation for testing of wet film thickness of paint shall be submitted as continuous
records: test reports in accordance with BS EN ISO 2808 [Ref 15.N].
10.45
The requirements of "Records" in Section 3 of GC 101 [Ref 6.N] shall apply to test reports for the
verification of wet film thickness of paint.
Paint dry film thickness for protection of steelwork against corrosion
10.46
For bridges, parapets and other highways structures, except bearings and minor structures, the
minimum overall dry film thickness of a paint system and the minimum dry film thickness of each
individual paint coat shall comply with "Protective systems for bridges, parapets, and other highway
structures except bearings and minor structures for protection of steelwork against corrosion" in
Section 5 of this document.
10.47
For bearings, the minimum overall dry film thickness of a paint system and the minimum dry film
thickness of each individual paint coat shall comply with "Protective systems for steel in bridge bearings
and metal coated fasteners for protection of steelwork against corrosion" in Section 6 of this document.
10.48
For minor structures, the minimum overall dry film thickness of a paint system and the minimum dry film
thickness of each individual paint coat shall comply with "Protective systems for minor structures for
protection of steelwork against corrosion" in Section 7 of this document.
36
Downloaded from https://www.standardsforhighways.co.uk on 12-Nov-2025, CC 486 Version 1.0.0, published: 30-Sep-2025



======================================================================
PAGE 38 of 54
======================================================================
CC 486 Version E/1.0.0
10. Application of paint for protection of steelw...
10.49
The measured dry film thickness for any paint coat shall not exceed the specified minimum dry film
thickness by more than 50%.
10.50
The measured dry film thickness for any paint coat shall not exceed the maximum dry film thickness
specified by the paint manufacturer.
10.51
Verification shall be undertaken for dry film thickness of paint through testing in accordance with BS EN
ISO 2808 [Ref 15.N].
10.52
The frequency of testing of the dry film thickness of paint shall be in accordance with BS EN ISO 2808
[Ref 15.N] after the drying time stated by the manufacturer.
10.53
The requirements for "Verification" in Section 14 of GC 101 [Ref 6.N] shall apply to testing of the dry
film thickness of paint.
10.54
The following Documentation for testing of dry film thickness of paint shall be submitted as continuous
records: test reports in accordance with BS EN ISO 2808 [Ref 15.N].
10.55
The requirements of "Records" in Section 3 of GC 101 [Ref 6.N] shall apply to test reports for
verification of dry film thickness of paint.
Paint adhesion for protection of steelwork against corrosion
10.56
Each coat within the specified paint system shall have an adhesion of ≥5.2MPa.
10.57
Verification shall be undertaken for paint adhesion through testing in accordance with ASTM D4541
[Ref 48.N].
10.58
The frequency of paint adhesion testing shall be at least once per 20 m2 of each protective system after
curing unless otherwise stated in CC 486/WSR/010.
10.59
The requirements for "Verification" in Section 14 of GC 101 [Ref 6.N] shall apply to paint adhesion
testing.
10.60
The following Documentation for testing of paint adhesion shall be submitted as continuous records:
test reports in accordance with ASTM D4541 [Ref 48.N].
10.61
The requirements of "Records" in Section 3 of GC 101 [Ref 6.N] shall apply to test reports for
verification of paint adhesion.
10.62
Areas of paint damaged by adhesion testing shall be restored in accordance with "Treatment of
damage and local failures of protective systems for protection of steelwork against corrosion" in Section
14 of this document.
Finished protective system for protection of steelwork against corrosion
10.63
The finished protective system shall have an even and uniform appearance with no defects.
10.64
Verification shall be undertaken for the quality of the finished protective system through visual
inspection in accordance with BS EN ISO 12944-7 [Ref 13.N] and BS EN ISO 4628-1 [Ref 17.N] by a
paint inspector complying with Paint inspectors for protection of steelwork against corrosion in Section
17 of this document.
10.65
The frequency of visual inspection of the quality of the finished protective system shall be at least once
for all areas of painting following completion.
10.66
The requirements for "Verification" in Section 14 of GC 101 [Ref 6.N] shall apply to visual inspection of
the quality of the finished protective system.
10.67
The following Documentation for the visual inspection of the quality of the finished protective system
shall be submitted as continuous records: records of the visual inspection of the quality of the finished
protective system, in the format described in BS EN ISO 4628-1 [Ref 17.N] Section 6, signed by a paint
inspector complying with Paint inspectors for protection of steelwork against corrosion in Section 17 of
this document.
37
Downloaded from https://www.standardsforhighways.co.uk on 12-Nov-2025, CC 486 Version 1.0.0, published: 30-Sep-2025



======================================================================
PAGE 39 of 54
======================================================================
CC 486 Version E/1.0.0
10. Application of paint for protection of steelw...
10.68
The requirements of "Records" in Section 3 of GC 101 [Ref 6.N] shall apply to the record of visual
inspection for the quality of the finished protective system.
10.69
The requirements for visually sensitive areas of painting shall be as specified in CC 486/WSR/010.
10.70
For each structure, final paints coats in visually sensitive areas of the works shall be from the same
batch.
10.71
The finished paint system shall have the required gloss level and colour when compared to the painted
tinplate reference panel provided in accordance with "Procedure trials for protection of steelwork
against corrosion" in Section 16 of this document.
10.72
Verification shall be undertaken for the gloss level and colour of the finished paint system through
visual comparison with the painted tinplate reference panel by a paint inspector complying with Paint
inspectors for protection of steelwork against corrosion in Section 17 of this document.
10.73
The frequency of visual comparison of the gloss level and colour of the finished paint system with the
painted tinplate reference panel shall be at least once for all areas of painting following completion.
10.74
The requirements for "Verification" in Section 14 of GC 101 [Ref 6.N] shall apply to visual comparison of
the gloss level and colour of the finished paint system with the painted tinplate reference panel.
10.75
The following Documentation for visual inspection of gloss level and colour of the finished protective
system shall be submitted as continuous records: records of visual inspections of gloss level and
colour of the finished protective system, in the format described in BS EN ISO 4628-1 [Ref 17.N]
Section 6, signed by a paint inspector complying with Paint inspectors for protection of steelwork
against corrosion in Section 17 of this document.
10.76
The requirements of "Records" in Section 3 of GC 101 [Ref 6.N] shall apply to records of visual
inspection of gloss level and colour of the finished protective system.
10.77
Verification shall be undertaken for the gloss level of the finished protective system, as defined in BBA
Guidelines No 12 [Ref 7.N], through measurement in accordance with BS EN ISO 2813 [Ref 16.N].
10.78
The frequency of measurement of the gloss level of the finished protective system shall be at least
once for every 10m2 following completion unless otherwise stated in CC 486/WSR/010.
10.79
The requirements for "Verification" in Section 14 of GC 101 [Ref 6.N] shall apply to measurement of the
gloss level of the finished protective system.
10.80
The following Documentation for measurement of the gloss level of the finished paint system shall be
submitted as continuous records: test report in accordance with BS EN ISO 2813 [Ref 16.N].
10.81
The requirements of "Records" in Section 3 of GC 101 [Ref 6.N] shall apply to test reports for
measurement of the gloss level of the finished paint system.
10.82
Verification shall be undertaken for the colour of the finished paint system through visual comparison
with the painted tinplate reference panel in accordance with BS EN ISO 3668 [Ref 19.N].
10.83
The frequency of visual comparison of the colour of the finished paint system with the painted tinplate
reference panel shall be at least once for every 10 m2 following completion unless otherwise stated in
CC 486/WSR/010.
10.84
The requirements for "Verification" in Section 14 of GC 101 [Ref 6.N] shall apply to visual comparison of
the colour of the finished paint system with the painted tinplate reference panel.
10.85
The following Documentation for visual comparison of the colour of the finished paint system with the
painted tinplate reference panel shall be submitted as continuous records: record of visual comparison
of the colour of the finished paint system with the painted tinplate reference panel, in the format
described in BS EN ISO 4628-1 [Ref 17.N] Section 6, signed by a paint inspector complying with Paint
inspectors for protection of steelwork against corrosion in Section 17 of this document.
10.86
The requirements of "Records" in Section 3 of GC 101 [Ref 6.N] shall apply to the record of visual
comparison of the colour of the finished paint system with the painted tinplate reference panel.
38
Downloaded from https://www.standardsforhighways.co.uk on 12-Nov-2025, CC 486 Version 1.0.0, published: 30-Sep-2025



======================================================================
PAGE 40 of 54
======================================================================
CC 486 Version E/1.0.0
11. Stripe coats for protection of steelwork agai...
11.
Stripe coats for protection of steelwork against corrosion
General requirements for stripe coats for protection of steelwork against
corrosion
11.1
Stripe coats shall be applied to all welds and fasteners including washers and to all edges except
rounded edges of rectangular hollow section members.
11.2
The first stripe coat shall be applied over the primer or adhesion promoter.
11.3
The first stripe coat shall be the same Item No and have the same Minimum Dry Film Thickness (mdft)
as the 2nd coat.
11.4
Where an additional stripe coat is specified in CC 486/WSR/001, it shall be separated from the first
stripe coat by an undercoat.
11.5
Where an additional stripe coat is specified in CC 486/WSR/001, it shall be the same Item No and have
the same Minimum Dry Film Thickness (mdft) as the 3rd coat.
11.6
Stripe coats shall be applied by brush.
11.7
Small section (< 50 mm) square solid infill bars shall be given an extra coat of undercoat in lieu of a
stripe coat.
Requirements for stripe coats for bearings for protection of steelwork against
corrosion
11.8
For Areas A and D of bearings in Table 6.2, a single stripe coat shall be applied in the workshop over
the first paint coat.
11.9
For bearings in contact with painted steel, Areas A and D in Table 6.2 shall have a second stripe coat
applied on site prior to application of the site applied finish coat.
11.10
For bearings in contact with painted steel, Areas A and D in Table 6.2 shall have stripe coats in
contrasting shades to distinguish them from adjacent paint coats.
11.11
For Area F of bearings in Table 6.2, stripe coats shall not be required for bearing site fasteners.
39
Downloaded from https://www.standardsforhighways.co.uk on 12-Nov-2025, CC 486 Version 1.0.0, published: 30-Sep-2025



======================================================================
PAGE 41 of 54
======================================================================
CC 486 Version E/1.0.0
12. Exposure and overcoating times for protection...
12.
Exposure and overcoating times for protection of steelwork
against corrosion
Exposure times for surface preparation for protection of steelwork against
corrosion
Exposure times for prepared steel surfaces for protection of steelwork against corrosion
12.1
Prepared steel substrates shall have the first coat applied before they can be affected by moisture and
within 4 hours of being prepared.
12.2
Gaps at joints or plies shall be sealed either before or after the application of the primer, as required, to
avoid compromising the exposure times as stated in this section.
12.3
Workshop prepared steel surfaces shall not be exposed outside.
Exposure times for hot dip galvanising for protection of steelwork against corrosion
12.4
When hot dip galvanised steelwork is to be protected by a paint system the adhesion promoter Item No
155 shall be applied within 14 days of the steelwork being galvanised.
12.5
All galvanised surfaces treated with Item No 155, except those of fasteners which have been treated in
compliance with Requirements for protective systems for fasteners for protection of steelwork against
corrosion in Protective systems for bridges, parapets, and other highway structures except bearings
and minor structures for protection of steelwork against corrosion in Section 5 of this document, shall
be treated as follows:.
1)
after initial drying, and without removing adhering item No 155, be wet cleaned in accordance with
Surface preparation for protection of steelwork against corrosion in Section 2 of this document;
2)
be allowed to dry; and
3)
have the next coat of paint applied within 48 hours of the surfaces being dry enough to paint over.
12.6
For minor structures which remain in a workshop environment after hot dip galvanising, the requirement
to apply the first coat of paint within 48 hours of surfaces being dry enough shall not be applicable.
12.7
Surfaces of galvanised steelwork prepared by sweep blasting shall be overcoated with the first coat of
paint within 72 hours of being prepared.
12.8
Surfaces of galvanised fasteners prepared in compliance with Requirements for protective systems for
fasteners for protection of steelwork against corrosion in Protective systems for bridges, parapets, and
other highway structures except bearings and minor structures for protection of steelwork against
corrosion in Section 5 of this document shall be overcoated with the first coat of paint within 72 hours of
being prepared.
Paint overcoating times for protection of steelwork against corrosion
12.9
Minimum overcoating times shall comply with the manufacturer's data sheet.
12.10
Maximum overcoating times shall comply with the manufacturer's data sheet if they are shorter than
those given in this section.
12.11
Primers not exposed outside shall be overcoated within 8 weeks of their application, unless otherwise
stated in CC 486/WSR/012.
12.12
Primers applied in the workshop and exposed outside for any period following their application shall be
overcoated within 2 weeks of their application, unless otherwise stated in CC 486/WSR/012.
12.13
Primers applied on site shall be overcoated within 72 hours of their application, unless otherwise stated
in CC 486/WSR/012.
12.14
All intermediate undercoats, except for the final undercoat, shall be overcoated within 72 hours of their
application, unless otherwise stated in CC 486/WSR/012.
40
Downloaded from https://www.standardsforhighways.co.uk on 12-Nov-2025, CC 486 Version 1.0.0, published: 30-Sep-2025



======================================================================
PAGE 42 of 54
======================================================================
CC 486 Version E/1.0.0
12. Exposure and overcoating times for protection...
12.15
Finish coats shall be applied within 7 days of the final undercoat application, unless otherwise stated in
CC 486/WSR/012.
Verification of exposure and overcoating times for protection of steelwork
against corrosion
12.16
Verification shall be undertaken for compliance of exposure and overcoating times with the
requirements of this section through recording of the dates and times of surface preparation and paint
application activities, and calculation of the exposure and overcoating times.
12.17
The frequency of recording of the dates and times shall be at least once for every surface preparation
and paint application activity for all areas of protection of steelwork against corrosion.
12.18
The requirements for "Verification" in Section 14 of GC 101 [Ref 6.N] shall apply to recording of the
dates and times of surface preparation and paint application activities and calculation of the exposure
and overcoating times.
Documentation requirements for exposure and overcoating times for protection
of steelwork against corrosion
12.19
The following Documentation for compliance of exposure and overcoating times with the requirements
of this section shall be submitted as continuous records: records of the recorded dates and times of
surface preparation and paint application activities and calculated exposure and overcoating times
achieved, compared against those specified.
12.20
The requirements of "Records" in Section 3 of GC 101 [Ref 6.N] shall apply to records of the exposure
and overcoating times achieved and comparison against those specified.
41
Downloaded from https://www.standardsforhighways.co.uk on 12-Nov-2025, CC 486 Version 1.0.0, published: 30-Sep-2025



======================================================================
PAGE 43 of 54
======================================================================
CC 486 Version E/1.0.0
13. Storage requirements and keeping periods for ...
13.
Storage requirements and keeping periods for paints for
protection of steelwork against corrosion
13.1
All paint shall be stored in accordance with the paint manufacturer's data sheets.
13.2
Paint in containers, painters' kettles, or airless spray containers that reaches temperatures outside the
storage temperature range given by the paint manufacturer shall not be used for protection of steelwork
against corrosion works.
13.3
Paint which has not been used within the shelf life specified by the paint manufacturer or within 24
months of the date of manufacture, whichever is the lesser, shall not be used for protection of steelwork
against corrosion works.
13.4
Unmixed paint shall not be retained for use in another shift where either of the following apply:.
1)
more than 50% of the original volume of paint has been decanted; or
2)
the paint container has been left unsealed for more than 2 minutes after decanting.
13.5
Mixed paint shall be discarded on expiry of the pot life or at the end of the working shift whichever is the
sooner.
42
Downloaded from https://www.standardsforhighways.co.uk on 12-Nov-2025, CC 486 Version 1.0.0, published: 30-Sep-2025



======================================================================
PAGE 44 of 54
======================================================================
CC 486 Version E/1.0.0
14. Treatment of damage and local failures of pro...
14.
Treatment of damage and local failures of protective systems for
protection of steelwork against corrosion
14.1
Damage and local failures of protective systems, as defined in CM 431 [Ref 9.N], shall be restored.
Treatment of damage to steel substrate for protection of steelwork against
corrosion
14.2
Damage to the surface of a steel substrate shall be treated by abrading or grinding to St3 steel grade in
accordance with BS EN ISO 8501-1 [Ref 42.N] and BS 7079 [Ref 4.N] or BS EN ISO 8501-2 [Ref 40.N]
and BS 7079 [Ref 4.N], to produce a surface without sharp edges or abrupt change in contour.
14.3
Following treatment of damage, the steel substrate shall have the specified standard of surface
preparation reinstated, unless already achieved.
Treatment of damage and local failure to paint coatings for protection of
steelwork against corrosion
14.4
Damage and local failure to paint coatings shall be treated by abrading or blast-cleaning to sound paint,
sound paint and steel substrate, or steel substrate in accordance with "Surface preparation for
protection of steelwork against corrosion " in Section 2 of this document.
14.5
Damage and local failures to paint coatings shall be restored in accordance with, and to meet the
requirements of, this document, except as amended in this section.
14.6
On site, the first paint coat over prepared surfaces of sound paint or sound paint and steel substrate
shall be a compatible Item No 115, to replace the 1st paint coat in the specified paint system.
14.7
Where paint coats are to be restored, the edges of paint coatings adjacent to the affected area shall be
feathered back into sound paint prior to the paint coats being restored.
14.8
In the workshop and on site, steel exposure and paint overcoating times shall comply with those
specified in "Exposure and overcoating times for protection of steelwork against corrosion " in Section
12 of this document.
Treatment of damage and local failure in paint coating over sound galvanised
steel for protection of steelwork against corrosion
14.9
Surface preparation of failed paint coatings over sound galvanised steel shall be by abrading.
14.10
Areas of sound galvanised steel exposed through a local failure of the paint system shall be abraded to
achieve adhesion of subsequently applied paint coats in accordance with "Application of paint for
protection of steelwork against corrosion" in Section 10 of this document.
14.11
During treatment of local failures in paint coatings over sound galvanised steel, if the hot dip
galvanising is damaged or reduced to less than 80% of the specified mean minimum thickness during
abrading, the component shall be treated in accordance with Treatment of damage to hot dip
galvanising for protection of steelwork against corrosion in this section.
14.12
Verification shall be undertaken for hot dip galvanising thickness after abrading through measurement
of the thickness in accordance with BS EN ISO 1461 [Ref 8.N].
14.13
The frequency of measurement of hot dip galvanising thickness after abrading shall be at least once for
all areas of abrading before applying paint coats.
14.14
The requirements for "Verification" in Section 14 of GC 101 [Ref 6.N] shall apply to measurement of hot
dip galvanising thickness after abrading.
14.15
Where paint coats are to be restored over sound galvanised steel, the edges of paint coatings adjacent
to the affected area shall be feathered back into sound paint prior to the paint coats being restored.
43
Downloaded from https://www.standardsforhighways.co.uk on 12-Nov-2025, CC 486 Version 1.0.0, published: 30-Sep-2025



======================================================================
PAGE 45 of 54
======================================================================
CC 486 Version E/1.0.0
14. Treatment of damage and local failures of pro...
Treatment of damage to hot dip galvanising for protection of steelwork against
corrosion
14.16
In the workshop or on site, galvanised components which have damaged or defective areas of
galvanising totalling greater than 0.5% of the total surface area of the component or greater than 10
cm2 in size shall be re-galvanised.
14.17
In the workshop or on site, galvanised components which have damaged or defective areas of
galvanising totalling less than 0.5% of the total surface area of the component or less than 10 cm2 in
size shall , after surface preparation by abrading to sound galvanised steel or steel substrate and prior
to the paint being restored or applied, be repaired with either of the following:.
1)
low melting point zinc alloy;
2)
two coats of compatible Item No 109, with a minimum dry film thickness of 50 microns for each
coat; or
3)
one coat of compatible Item No 109, with a minimum dry film thickness of 100 microns, providing
this does not exceed the maximum dry film thickness stated on the manufacturer's data sheet.
14.18
Where paint coats are to be restored or galvanising is replaced by paint, the edges of paint coatings
adjacent to the affected area shall be feathered back into sound paint prior to the paint coats being
restored.
44
Downloaded from https://www.standardsforhighways.co.uk on 12-Nov-2025, CC 486 Version 1.0.0, published: 30-Sep-2025



======================================================================
PAGE 46 of 54
======================================================================
CC 486 Version E/1.0.0
15. Paint samples for testing for protection of s...
15.
Paint samples for testing for protection of steelwork against
corrosion
General requirements for provision of paint samples for testing for protection of
steelwork against corrosion
15.1
Provision of 'A and B' samples for verification shall be in accordance with "Verification by the
Overseeing Organisation" in Section 15 of GC 101 [Ref 6.N].
15.2
The 'A' and 'B' samples shall be packaged and despatched to the Overseeing Organisation's Testing
Authority within 48 hours of being selected.
15.3
The name and address of the Overseeing Organisation's Testing Authority shall be as stated in
CC 486/WSR/015.
15.4
Verification shall be undertaken for receipt of the 'A' and 'B' samples by the Overseeing Organisation's
Testing Authority through provision of a receipt of delivery.
15.5
The frequency of verification of receipt of the 'A' and 'B' samples by the Overseeing Organisation's
Testing Authority shall be once for each delivery.
15.6
The requirements for "Verification" in Section 14 of GC 101 [Ref 6.N] shall apply to the receipt of the 'A'
and 'B' samples by the Overseeing Organisation's Testing Authority.
15.7
'A' and 'B' samples shall be collected from the address of the Overseeing Organisation's Testing
Authority within 2 weeks of confirmation that the contract compliance testing has been completed.
15.8
Labelling of tins of paint used as 'A' and 'B' samples shall comply with "Paint coatings for protection of
steelwork against corrosion" in Section 3 of this document.
Requirements for 'A' Samples for protection of steelwork against corrosion
15.9
'A' samples shall comprise unopened tins of paints.
15.10
For two-pack paints, one tin of the base and one tin of the activator shall be provided.
15.11
'A' samples shall be provided for all types of paints except those to be applied only to bearings and
minor structures.
15.12
Tins of paint used as 'A' samples shall be marked with a unique sample number.
Requirements for 'B' samples for protection of steelwork against corrosion
15.13
'B' samples shall comprise 500 ml samples taken following homogenisation of the paint.
15.14
For two-pack paints, the 'B' samples shall comprise two separate samples, one of the base and one of
activator.
15.15
'B' samples shall be provided for all types of paint including those to be applied to bearings and minor
structures.
E/15.16
'B' samples shall be decanted into new, clean 500 ml tins.
15.17
Within 2 minutes of decanting, tins of paint for use as 'B' samples shall be sealed and the lids secured.
15.18
Tins of paint for use as 'B' samples shall be labelled with the structure name and date of despatch.
Documentation requirements for the provision of paint samples for protection
of steelwork against corrosion
15.19
The following documentation for the provision of paint samples shall be submitted to the Overseeing
Organisation's Testing Authority within 24 hours of despatch of samples: NP/3 Paint Sample Despatch
List.
45
Downloaded from https://www.standardsforhighways.co.uk on 12-Nov-2025, CC 486 Version 1.0.0, published: 30-Sep-2025



======================================================================
PAGE 47 of 54
======================================================================
CC 486 Version E/1.0.0
15. Paint samples for testing for protection of s...
15.20
The requirements for Documentation in Section 2 of GC 101 [Ref 6.N] shall apply to NP/3 Paint Sample
Despatch Lists.
15.21
The following information shall be submitted in the NP/3 Paint Sample Despatch List:.
1)
scheme reference;
2)
structure name, number and location;
3)
revision number of form;
4)
client name;
5)
name of main contractor and any sub-contractors responsible for painting works;
6)
name, address, telephone no, and e-mail address of primary contact from the main contractor
