Repository: khanasyab/claude-code-task-4-Building-And-Road-Code

File: UK/CS_456_-_The_assessment_of_steel_highway_bridges_and_structures.txt (part 5 of 9)
3. Assessment process and basis of assessment fo...
Table 3.10a Condensed commercial vehicle axle weight spectrum
Total axle weight (kN)
Total number of axles for 106 vehicles
2𝑛 
 
[BS5400-3, Add at end of clause 10.8.5.2] 
where 
𝐾𝑏 
= 0.5 for end battens, or 
 
= 0.5 (𝑐𝑜𝑠
𝜋𝑥1
𝑙+ 𝑐𝑜𝑠
𝜋𝑥2
𝑙) for intermediate battens 
𝑙 
is the overall length of the battened member 
𝑥1, 𝑥2 
are the respective distances from one end of the member to points a distance 
s/2 either side of the centre line of the batten under consideration. 
 
NOTE 1 
The shearing forces and moments defined in 10.8.5.2 of BS5400-3 are those due to the 
effects of axial load on a deformed member, and are treated as constant irrespective of the 
location of the batten. The assessment values take account of the variation in slope from the 
nominal axis of a bowed member in relation to the initial imperfection implicitly assumed. 
Downloaded from https://www.standardsforhighways.co.uk on 12-Nov-2025, CS 456, published: Mar-2020



======================================================================
PAGE 79 of 174
======================================================================
78 
 
Where the arrangement of battens does not comply with the limits of 10.8.1, 10.8.4 or 
10.8.5.1, the lowest values of elastic critical buckling loads 𝑃𝐸𝑌
′  and 𝑃𝐸𝑋
′  shall be determined 
for the battened member in accordance with Annex M and used instead of 𝑃𝐸𝑌 and 𝑃𝐸𝑋. 
Where in assessment of the adequacy of a battened member, account is to be taken of 
measured departure from straightness exceeding that permitted by [BS 5400-6], the number 
200 in the denominator of equations (1) and (2) above shall be replaced by: 
1
3.8 𝛥𝑠
𝑙𝑒+ 1
815
 
where 
𝛥𝑠 
is the departure from straightness measured over a gauge length equal to 𝑙𝑒. 
𝑙𝑒 
is the effective length of the battened member, ie 𝑙𝑦 for equation (1) and 𝑙𝑥 for 
equation (2). 
 
[BS5400-3, Add new clause 10.8.5.3] 
10.8.5.3 
Strength assessment of non-complying battens 
 
Where the arrangement or dimensions of the battened member do not comply with the 
requirements 10.8.1, 10.8.4 or 10.8.5.1, the battens shall comply with the following: 
1) maximum bending stress not exceeding 
𝜎𝑦
𝛾𝑚𝛾𝑓3 ; and 
2) maximum average shear stress, 𝜏𝑚𝑎𝑥 not exceeding the lesser of 
𝜎𝑦
1.5√3𝛾𝑚𝛾𝑓3 and 
𝐾
𝛾𝑚𝛾𝑓3 (
𝑡𝑏
𝑑𝑏)
2
. 
 
where 
𝜏𝑚𝑎𝑥 
is the maximum average shear stress calculated using: 
 
𝜏𝑚𝑎𝑥= 
𝑙𝑜𝑛𝑔𝑖𝑡𝑢𝑑𝑖𝑛𝑎𝑙 𝑠ℎ𝑒𝑎𝑟 𝑓𝑜𝑟𝑐𝑒
𝐴𝑏𝑛𝑒𝑡
  
𝐴𝑏𝑛𝑒𝑡 
is the net cross sectional area of the batten 
𝐾 
is obtained from Table 10.8 in N/mm2 
𝑡𝑏 
is the thickness of the batten 
𝑑𝑏 
is the depth of the batten in the direction parallel to the axis of the member 
𝑏 
is as defined in 10.8.5.2 
 
NOTE 1 
The limiting shear stresses in battens given in 10.8.5.3 for assessment are taken as two 
thirds of the elastic critical buckling stresses derived by Girkmann (ref 10.8.3). 
 
 
 
Downloaded from https://www.standardsforhighways.co.uk on 12-Nov-2025, CS 456, published: Mar-2020



======================================================================
PAGE 80 of 174
======================================================================
79 
 
Table 10.8 
 
db/b 
1.5 
1.1 
1.0 
0.9 
0.8 
0.7 
0.6 
0.5 
0.4 
0.3 
0.2 
K 
(x104) 
87.3 
36.8 
32.2 
25.1 
19.1 
14.1 
9.9 
6.7 
4.2 
2.3 
1.0 
 
 
[BS5400-3, Add new clause 10.8.5.4] 
10.8.5.4 
Strength assessment of non-complying battened members 
Where the arrangements of the battened member do not comply with the requirements of 
10.8.1, 10.8.4 or 10.8.5.1, the compressive strength of the battened member shall be 
calculated in accordance with Clauses 9.1 to 9.9, 10.1 to 10.7 using effective radii of gyration 
defined in 10.8.2. 
The adequacy of each main component of the battened member shall be checked assuming 
it to resist all of the following:  
1) the axial force assuming its effective length to be equal to 𝑙𝑏1, where 𝑙𝑏1 is as defined in 
10.8.3; 
2) a bending moment about each of the X-X and Y-Y axes equal to Qs/4, where Q is as 
defined in 10.8.5.2;  
3) the effects of transverse external forces, if any.  
Members with planes of battens in opposite faces in which the centres of the battens are 
staggered may be treated as if the battens were not staggered. 
 
[BS5400-3, Delete existing clause 10.8.6.2 and replace with] 
10.8.6.2 
Loads and moments on battens 
 
For assessment, each batten and its end connections to the main components shall be 
proportioned to resist simultaneously: 
1) a longitudinal shear force equal to 𝐾𝑏𝑄𝑟𝑠/𝑏 
2) a bending moment acting in the plane of the batten equal to 𝐾𝑏𝑄𝑟𝑠/2 
where  
𝐾𝑏  
is as defined in 10.8.5.2 
10.9.1 
General 
 
[BS5400-3, Amend clause 10.9.1] 
The following text shall be inserted in the fourth paragraph after ‘The strength’: 
‘of a member as a whole and’. 
 
 
Downloaded from https://www.standardsforhighways.co.uk on 12-Nov-2025, CS 456, published: Mar-2020



======================================================================
PAGE 81 of 174
======================================================================
80 
 
10.9.2 
Inclination of lacing bars 
 
[BS5400-3, Add at end of clause 10.9.2] 
Where a laced member has lacing bars not complying with the above limits to inclination, the 
critical buckling loads and strength of the whole member shall be determined as follows: 
The critical loads for buckling about the Y-Y or X-X axes respectively shall be taken as 𝑃𝐸𝑌
′  =
 𝛷𝑃𝐸𝑌 and 𝑃𝐸𝑋
′  =  𝛷𝑃𝐸𝑋 where 𝛷 shall be derived from Equation 10.9.2: 
𝛷= {1 + 𝜋2 𝐴𝑒𝑟2
𝑙2 [
1
𝐴𝑙𝑐𝑜𝑠𝜃𝑠𝑖𝑛2 𝜃]}
−1
 
Equation 10.9.2 
where 
𝐴𝑙 
is the total cross-sectional area of the lacing bars within a laced panel in the 
appropriate plane of the bracings. 
𝜃  
is the angle of inclination of the lacing bars to the axis of the member. 
𝑙 
is 𝑙𝑥 or 𝑙𝑦 as appropriate. 
𝑟 
is the radius of gyration of the laced member as a whole about the X-X and Y-Y 
axes as appropriate. 
𝐴𝑒 
is the effective area of the laced member determined in accordance with 10.5. 
𝑃𝐸𝑌, 𝑃𝐸𝑋 
are as defined in 10.8.5.2. 
The strength of the member as a whole shall be determined in accordance with 10.9.1 with 
the radius of gyration about the appropriate axis taken as 𝜑0.5 times the actual radius of 
gyration using the value of 𝜙 appropriate to the axis considered. 
NOTE 1 
The rules in BS5400-3 for design of laced compression members ensure that the buckling 
loads of the members as a whole are not diminished significantly as a result of shear 
flexibility in the planes of the bracings and that individual components do not fail prematurely. 
Where the bracing is inclined to the axis of a member at smaller angles or is relatively light, 
allowance needs to be made for shear flexibility in the assessment procedure.  
NOTE 2 
The reduction of critical buckling loads given was derived by Timoshenko (ref 10.9.1). 
10.9.3 
Spacing of lacing bars 
 
[BS5400-3, Add at end of clause 10.9.3] 
Where the spacing of lacing bars does not comply with the requirements above, the main 
components of the member shall satisfy Equation 10.9.3: 
𝑃
𝐴𝑒+
𝑀𝑥
𝑍𝑥(
1
1−𝑃
𝑃𝐸𝑋
′
) +
𝑀𝑦
𝑍𝑦(
1
1−𝑃
𝑃𝐸𝑌
′
) ≤
𝜎𝑐
𝛾𝑚𝛾𝑓3 
Equation 10.9.3 
where 
Ae 
is the effective area of cross section of the laced member (see clause 10.5.2.1). 
P 
is the axial load applied to the laced member. 
𝑍𝑥, 𝑍𝑦 
are the section moduli of the laced member about the X-X and Y-Y axes 
respectively related to the centroid of the main component considered. 
Downloaded from https://www.standardsforhighways.co.uk on 12-Nov-2025, CS 456, published: Mar-2020



======================================================================
PAGE 82 of 174
======================================================================
81 
 
𝑃𝐸𝑌
′ , 𝑃𝐸𝑋
′  
are as defined in 10.9.2. 
𝑀𝑥 
= 𝑀𝑜𝑥+ 1.2𝑃𝛥𝑥 
𝑀𝑦 
= 𝑀𝑜𝑦+ 1.2𝑃𝛥𝑦 
𝑀𝑜𝑥, 𝑀𝑜𝑦 are any applied bending moments about the X-X and Y-Y axes respectively in 
the plane of the lacing including that due to eccentricity of axial load to the 
centroid of the laced member. 
𝛥𝑥, 𝛥𝑦 
are the maximum departures from straightness of the laced member in the 
directions normal to the X-X and Y-Y axis respectively, measured in the plane 
of the lacings over a length between points of effective lateral restraint to the 
laced member in the relevant direction. 
𝜎𝑐 
is the ultimate compressive stress for buckling of the main component about its 
centroidal axis perpendicular to the plane of lacing obtained from 𝜎𝑐𝜎𝑦
⁄
 in 
accordance with Figure 37 using 𝑙𝑒 equal to the spacing of the lacing bar 
intersections along the component. 
𝑟 
is the least radius of gyration of the section of the main component. 
𝑦 
is the distance from the axis of least radius of gyration to the extreme fibre of 
the section of the main component. 
𝜎𝑦 
is the nominal yield stress of the material. 
 
NOTE 1 
The verification above checks against local buckling of the main components, which is 
required where the spacing of the lacing bars exceeds the design limits. The limiting equation 
given allows approximately for the use of measured initial departures from straightness. 
NOTE 2 
For initial assessment, recommended departures from straightness are given in 8.5 and 
Annex I. 
 
 
Downloaded from https://www.standardsforhighways.co.uk on 12-Nov-2025, CS 456, published: Mar-2020



======================================================================
PAGE 83 of 174
======================================================================
82 
 
11 
Assessment of tension members 
 
11.1 
General 
 
[BS5400-3, Add at end of clause 11.1] 
This section shall be applied only to nominally straight members subjected to axial tension or 
subjected to combined tension and bending.  
Where members are subjected to compression in some loading scenarios and it cannot be 
shown that sufficient redundancy or alterative load path exists for such compression to be 
ignored, the members shall be assessed in accordance with 10. 
NOTE 1 
Where structures are designed to earlier standards such as BS 153, the assessment 
provisions (and the provisions of recent design codes) can often be used to demonstrate a 
much greater load carrying capacity. This is because earlier codes used a much larger factor 
of safety than the current codes and typically imposed a maximum slenderness for tension 
members. 
11.3.2 
Effective area 
 
[BS5400-3, Add at end of clause 11.3.2] 
For assessment of steels not listed in 6.1.2 the value of 𝑘2 shall be taken from Table 11.3.2. 
Table 11.3.2 
Member steel type 
𝒌𝟐 
BS 4360 grade 43 or BS 15 steel 
1.2 
BS 4360 grade 50 or BS 968 steel 
1.1 
BS 4360 grade 55 or Thirty Oak steel 
1.0 
steel not complying with BS 4360, BS 15, BS 548 or BS 968 
1.0 + 0.5 {
𝜎𝑈𝐿𝑇
𝜎𝑦−1.2}  
but not exceeding 1.2  
or less than 1.0 
 
Note 
𝜎𝑦 and 𝜎𝑈𝐿𝑇 are the nominal yield stress and ultimate stress derived in accordance with 6.2 
and 6.3 respectively. 
 
NOTE 2 
The rules in BS4500-3 for tension members and connections together with the associated 
safety factors relate to materials which have specified ultimate tensile stresses which exceed 
their yield strengths by certain amounts depending on the grade of steel. The margins 
provided by BS 15 and BS 968 correspond to those for grades 43 and 50 steel in BS 4360. 
NOTE 3 
For steels of other qualities allowance is made for the ratio of ultimate/yield stress. The 
modifications to the factor 𝑘2 provide compatibility with a ratio of 1.1 for grade 50 steel and 
1.2 for grade 55 steel. 
NOTE 4 
The combined factors of 𝛾𝑚𝛾𝑓3 for tension members is 1.16. In order to limit the risk of 
yielding on a line of holes under serviceability limit state conditions the value of k2 is limited to 
1.2 as permitted for grade 43 steel for which the ratio of ultimate/yield stress is of the order of 
Downloaded from https://www.standardsforhighways.co.uk on 12-Nov-2025, CS 456, published: Mar-2020



======================================================================
PAGE 84 of 174
======================================================================
83 
 
1.75. Since the factor only applies to members with holes, overall yielding on the gross 
section is therefore avoided. 
11.3.5 
Pin connected members 
 
[BS5400-3, Add at end of clause 11.3.5] 
Where this requirement is not met, it shall be ensured through additional checks that tearing 
will not occur beyond the pin hole. 
11.4 
Thickness at pin holes 
 
[BS5400-3, Add at end of clause 11.4] 
Where this requirement is not complied with, it shall be ensured through additional checks 
that local buckling will not occur beyond the pin hole. 
11.6.1 
General 
 
[BS5400-3, Add at end of clause 11.6.1] 
Where battens have been incorporated to cater for lateral loading or vibration (or for erection 
and handling during construction), and the requirements of 11.6.2 to 11.6.7 are not complied 
with, the battens and their fixings shall be assessed to resist the effects of all loading to 
which they are subjected including wind. 
11.7.1 
General 
 
[BS5400-3, Add at end of clause 11.7.1] 
Where lacing has been incorporated to cater for lateral loading or vibration (or for erection 
and handling during construction), and the requirements of 11.7.2 to 11.7.5 are not complied 
with, the lacing bars and their fixings shall be assessed to resist the effects of all loading to 
which they are subjected including wind. 
11.8.1 
General 
 
[BS5400-3, Add at end of clause 11.8.1] 
Where the above requirements are not met, the perforated plate shall be assessed to resist 
the effects of all loading to which it is subjected including wind. 
11.9 
Tension members with components back to back 
 
[BS5400-3, Add at end of clause 11.9] 
Where the requirements of 10.11.1 and 10.11.3 are not complied with, the members and 
their fixings shall be assessed to resist the effects of all loading to which they are subjected 
including wind. 
NOTE 1 
Where any requirements are not complied with there is a potential for local effects to be 
significant. However, stability criteria are not applied and battens/lacings can be thinner and 
lighter than for compression members.  
 
 
Downloaded from https://www.standardsforhighways.co.uk on 12-Nov-2025, CS 456, published: Mar-2020



======================================================================
PAGE 85 of 174
======================================================================
84 
 
12 
Assessment of trusses 
 
12.1 
General 
 
[BS5400-3, Add at end of clause 12.1] 
Where joints between members are formed using untensioned bolts or rivets in clearance 
holes such that any secondary bending developed can be relieved by joint movement, 
bending of members that is solely due to axial deformation of truss members may be ignored 
for fatigue and serviceability limit states in 12.2.2 and 12.2.3. 
NOTE 1 
BS 5400-3 permits deformation stresses to be ignored in the middle third of the length of 
compression members at the ultimate limit state, but other secondary stresses due to 
eccentricity and off joint loading are included. The assessment method permits that 
secondary stresses may be ignored altogether provided joints are formed using untensioned 
bolts or rivets in clearance holes because any developed secondary bending will be relieved 
by joint movement. As far as fatigue is concerned it is generally unlikely that this will govern 
highway bridges except where poor details were used. 
Vierendeel or other non-triangulated girders or frameworks may be assessed using the 
requirements of this section. In this case bending and other secondary effects shall be 
included in assessment of the joints and members. 
12.5.2 
Restraint to compression chord 
 
[BS5400-3, Add at end of clause 12.5.2] 
Where assessment of an intermediate U-frame uses measured initial departures from 
straightness of the compression chord, the value of 𝐹𝑅 shall be calculated in accordance with 
9.12.2 with 𝑙𝑒 in accordance with 9.6.4.1.1.2 or 9.6.4.1.3 as appropriate and with the chord 
treated as a compression flange. 
 
[BS5400-3, Add new clause 12.6.1] 
12.6.1 
Lateral bracing not providing adequate restraint 
Where any provisions of 12.6 are not met, such bracing shall either be: 
1) ignored and assumed to provide no restraint, or 
2) assumed to provide partial restraint, provided it can be justified using a rigorous non-
linear analysis of the complete system.  
12.7 
Curved members 
 
[BS5400-3, Add at end of clause 12.7] 
Members not curved to a circular arc or not complying with any of the requirements (a) to (d), 
shall be assessed for the following effects instead of using (a) to (d) above: 
1) The forces and stresses according to 9.5.7 or the adequacy of flanges to resist the radial 
component of the flange force, and 
2) The effects of the change in neutral axis position due to curvature, and 
3) The buckling resistance of sections that do not satisfy the criteria for a compact section. 
Downloaded from https://www.standardsforhighways.co.uk on 12-Nov-2025, CS 456, published: Mar-2020



======================================================================
PAGE 86 of 174
======================================================================
85 
 
NOTE 1  
Assuming the axial force in the flange is distributed uniformly across the width, the line load 
radial force per unit width across the flange per unit length of the flange can be expressed 
as: 
𝜎𝑓𝑡𝑓𝑜
𝑅𝑓 for a flange outstand, or 
𝜎𝑓𝑡𝑓
𝑅𝑓 for a plate panel between longitudinal stiffeners and/or webs 
where 𝜎𝑓, 𝑡𝑓𝑜, 𝑡𝑓 and 𝑅𝑓 are all as defined in 9.5.7.1. 
12.8.2 
Detailing 
 
[BS5400-3, Add at end of clause 12.8.2] 
Where gusset plates have severe changes in geometric shape such as the presence of 
sharp re-entrant cuts, the effect of stress concentrations shall be included to determine 
stress in the gusset plate. 
Where 𝑏𝑔/𝑡 exceeds the above limit then the gusset plates shall be checked for local 
buckling either by means of a detailed analysis or by means of reducing the yield stress 𝜎𝑦 
given in 12.8.1 to a value given by Equation 12.8.2.  
𝜎𝑦 
= 0.9 × 106 (
𝑡
𝑏𝑔)
2
  
Equation 12.8.2 
 
NOTE 1 
If the limit on gusset plate thickness from BS5400-3 is exceeded, then gusset plates are 
assessed for instability. There is no guidance on this item in previous bridge codes, but 
exceedance is not often expected because the limit is similar to limits for proportions of 
bottom plates in earlier codes. 
 
 
Downloaded from https://www.standardsforhighways.co.uk on 12-Nov-2025, CS 456, published: Mar-2020



======================================================================
PAGE 87 of 174
======================================================================
86 
 
14 
Assessment of connections 
14.1 
General 
 
[BS5400-3, Add at end of clause 14.1] 
For assessment the term ‘fastener’ shall apply also to the components of members such as 
screwed tie rods and turnbuckles. 
14.2.3 
Serviceability limit state 
 
[BS5400-3, Add at end of clause 14.2.3] 
The criteria to prevent slip at connections under serviceability factored loading in accordance 
with 14.5.4.1.2 may be disregarded provided all of the following criteria are met: 
1) no distress is apparent at the joints;  
2) the connection strength is adequate for ultimate factored loading in accordance with 
14.5.4.1.1(b); 
3) fatigue endurance is adequate in accordance with 14.2.2 with the fasteners assumed to 
be black bolts; 
4) the calculated deflections due to bolt slip do not cause unserviceability.  
NOTE 1 
SLS criteria for assessment are described further in 4.2.2. 
Where there is evidence of loose rivets in riveted connections then the fatigue endurance of 
the joint shall also be checked in accordance with 14.2.2 by assuming the fasteners to be 
black bolts. 
 
[BS5400-3, Add new clause 14.3.3.3] 
14.3.3.3 
Assessment 
Elastic analysis in accordance with 14.3.3.1 shall be used for:  
1) checking of HSFG bolts under 14.2.3 to the serviceability limit state, and  
2) assessment of welds under 14.2.2 for fatigue endurance. 
Plastic analysis in accordance with 14.3.3.2 shall be used in all other cases.  
NOTE  
For the assessment of connections in beams at the ultimate limit state it can normally be 
assumed that all the bending is resisted by the flanges (along with any associated flange 
angles) and that shear only is resisted by the web, provided that this is compatible with the 
basis of the assessment of the member.  
NOTE 2 
Prior to 1949, practice is known to have been to design the flanges of girders to resist the 
bending, and the web to resist the shear, though one-eighth of the web plates could have 
been included in the estimated sectional area of each of the flanges if the web plates are 
efficiently covered to transmit the horizontal stresses. This means that girder web splices in 
pre-1949 bridges are likely to be found deficient if, as is now usual practice, the webs and 
splices are assumed to share in the bending resistance. However, except in the case of 
HSFG bolts which do not appear in pre-1949 bridges (except as replacements for rivets) 
14.3.3.2 permits “plastic analysis” which can be taken to mean flanges resist all of the 
bending and web splices resist only shear. 
 
 
Downloaded from https://www.standardsforhighways.co.uk on 12-Nov-2025, CS 456, published: Mar-2020



======================================================================
PAGE 88 of 174
======================================================================
87 
 
14.3.4 
Distribution of load to the connected members 
 
[BS5400-3, Add at end of clause 14.3.4] 
Where any part of a member is connected so that the load is not distributed over its effective 
section, the load dispersion from the fastener shall be determined by detailed analysis or by 
assuming the load is dispersed from a fastener onto a connected part within an angle of ± 
45° from the direction of the force. 
14.3.5 
Connection of restraints to parts in compression 
 
[BS5400-3, Add at end of clause 14.3.5] 
Where the connection cannot resist the forces in (a) and (b) above, the intermediate restraint 
shall be ignored or the system checked by making allowance for the maximum restraint that 
can be provided, in accordance with 9.6. 
14.3.6 
Prying force 
 
[BS5400-3, Replace existing clause 14.3.6 with] 
Where more than one line of bolts or rivets is present and in the absence of more detailed 
analysis or effective stiffening to reinforce the connection, only the inner line of fasteners 
adjacent to the web shall be assumed as effective in resisting the tensile load. 
The value of additional bolt force, 𝐻 due to prying shall be taken as the greater of 𝑃𝑡/10, 𝐻1 
and 𝐻2, taken according to Figure 45a, Equation 14.3.6a and Equation 14.3.6b. 
𝐻1 = 𝑃𝑡{
1
2−(
𝐿𝑡4
30𝑎𝑏2𝐴𝑒)
𝑎
𝑏( 𝑎
3𝑏+1)+(
𝐿𝑡4
6𝑎𝑏2𝐴𝑒)} 
Equation 14.3.6a 
𝐻2 = [
𝑐
2𝑎−
1
8] [𝑃𝑡−(
𝐹𝑣𝐿𝑡4
18𝑎𝑏2𝐴𝑒)]  
Equation 14.3.6b 
where symbols are as defined in Figure 45a. 
NOTE 1 
More detailed expressions are provided for deriving values of prying force for assessment, 
since the minimum value given for design could be unsafe for some situations where the 
design arrangements are not met or unnecessarily excessive for other cases.  
NOTE 2 
The value of the prying force developed in the fasteners of a connection is dependent on a 
complex relationship between the bending stiffness of the flange and the axial stiffness of the 
fastener but generally for a given connection geometry, as the stiffness of the flange is 
reduced then the prying force increases.  
NOTE 3 
The requirement that a lower bound value for prying force of 10% of the applied tension in 
the fastener be considered is an attempt to limit any possible loss of preload due to yielding 
of the fastener under overload conditions. 
As a simplified alternative for initial assessment the additional bolt force, 𝐻 may be taken 
instead as the greater of 𝐻3 and 𝐻4 according to Equation 14.3.6c and Equation 14.3.6d. 
𝐻3 = 𝑃𝑡[
3𝑏
8𝑎−(
𝑡
69)
3
] 
Equation 14.3.6c 
𝐻4 = [
𝑐
2𝑎−
1
8] 𝑃𝑡  
Equation 14.3.6d 
where  
Downloaded from https://www.standardsforhighways.co.uk on 12-Nov-2025, CS 456, published: Mar-2020



======================================================================
PAGE 89 of 174
======================================================================
88 
 
t  
is the plate thickness in mm 
other symbols are as defined in Figure 45a 
 
NOTE 4 
It is unlikely that the effect of prying forces on tensile connections will have been considered 
in the design of existing bridges designed prior to [BS 5400-3]. Riveted structures generally 
avoided the use of fasteners in tension so the absence of prying treatment in previous codes 
is not likely to be serious for these cases.  
NOTE 5 
Further background data on prying action is given in references 14.3.2 to 14.3.5.  
NOTE 6 
The Equations 14.3.6c and 14.3.6d are conservative simplifications of Equations 14.3.6a and 
14.3.6b, based on references 14.3.5 and 14.3.4. 
 
Figure 45a – Notation for prying forces 
Note 
The terms in this figure are defined as: 
L 
is the limitation on the length of section 1 or 2. 
60° 
is the maximum value of these angles that may be assumed for the spread of 
𝑃𝑡 from the normal. 
𝐴𝑒 
is the relevant bolt or rived area in accordance with 14.5.3.2 or 14.5.3.3. 
𝐹𝑣 
is any prestress, see 14.5.4.3. 
14.4.1 
Cover material 
14.4.1.1 
General 
 
[BS5400-3, Add at end of clause 14.4.1.1] 
Where only one surface of the spliced part is provided with covers, bending effects due to 
eccentricity between the cover plate and the spliced part shall be included for calculation of 
stress in the connected parts except where stated otherwise below. 
These bending effects due to eccentricity may be ignored in the following situations: 
1) at ultimate limit state except for compression components that may be vulnerable to 
buckling, or 
Downloaded from https://www.standardsforhighways.co.uk on 12-Nov-2025, CS 456, published: Mar-2020



======================================================================
PAGE 90 of 174
======================================================================
89 
 
2) with the presence of surrounding or adjacent concrete or other solid infill that prevents 
bending, or  
3) with the presence of an element that prevents bending of either the parent material or the 
cover and provided that this element is within a distance of 12t from the furthest fastener, 
where t is the thickness of the parent material to which the cover plate is attached. 
NOTE 1 
Where single sided covers only are present, it is likely that use of the full eccentricity of the 
cover and spliced part will significantly reduce the assessed capacity because of the bending 
stress apparently created. Although the effect of eccentricity is important for single sided 
splices, the stresses can be much lower than adding the product of eccentricity and load as a 
moment in the cover. Tests have demonstrated, for example, that in some circumstances 
welded single sided covers can develop the full capacity of bulb flats.  
NOTE 2 
Where splices are in tension at ultimate load the bending stresses would tend to be 
redistributed as the joints distort, so requirements are given only for serviceability. 
For the calculation of bending effects due to eccentricity it may be assumed that the line of 
action of the axial force in the splice is located along the interface between the parent 
material and the cover. 
14.4.5 
Obsolete splicing methods 
 
[BS5400-3, Add at end of clause 14.4.5] 
Where splices occur in multi-layered plates similar to Figures 14.4a or 14.4b, the load path 
through the joint shall be checked to ensure no single component is overloaded. 
 
Figure14.4a – Force flow in plate shingle joint 
 
Figure 14.4b – Types of filler plates 
Downloaded from https://www.standardsforhighways.co.uk on 12-Nov-2025, CS 456, published: Mar-2020



======================================================================
PAGE 91 of 174
======================================================================
90 
 
14.5 
Connections made with bolts, rivets or pins 
 
[BS5400-3, Delete existing clause 14.5.1.3 and replace with] 
14.5.1.3 
Staggered spacing 
Where bolts or rivets are staggered at equal intervals and the gauge is not greater than 
80mm, the maximum distance between centres of bolts or rivets, permitted by 14.5.1.2.2 and 
14.5.1.2.3, may be increased by 50%. 
NOTE 1 
The value of 80mm has been used for assessment since it is believed that existing bridges 
might have a gauge length of 3 inches, i.e. greater than the 75mm used in [BS5400-3], but 
for which no reduction is really needed. 
 
[BS5400-3, Add new clause 14.5.1.5] 
14.5.1.5 
Assessment of non-complying arrangements 
Where the spacing of fasteners does not comply with 14.5.1.1, 14.5.1.2, 14.5.1.3 or 14.5.1.4, 
the following shall apply: 
1) Where there is evidence of plate bulging, distortion near or to fasteners or excessive rust 
forming, allowance shall be made for the reduction in strength.  
2) Where the spacing between fasteners is less than 2.5d, the friction capacity shall be 
reduced in linear proportion from a value of 100% of the normal capacity at 2.5d to 80% 
of the normal capacity at 2.0d. Where the spacing is less than 2.0d, the friction capacity 
of one fastener shall be ignored. 
3) Where the spacing between two fasteners away from an edge is less than 2.5 times the 
diameter of the shank of the bolt or rivet, the strength of each shall be reduced in linear 
proportion to a value of zero when the spacing is 1.5 times the shank diameter. Where a 
fastener is close to more than one other, the reduction factors shall be multiplied together 
4) Where the maximum pitch requirements in 14.5.1.2 are exceeded and the parts joined 
are in tension or shear, the connections shall be examined carefully to determine whether 
any corrosion has occurred. In the absence of evidence for such corrosion, a reduction of 
strength shall not be required.  
NOTE 1 
The maximum pitch requirements in [BS5400-3] are intended to avoid corrosion by ensuring 
that the plates are kept sufficiently close together for the paint film to be able to seal any 
gaps between the plates. 
NOTE 2 
Away from edges, this examination might be limited to any signs of corrosion around bolt 
heads or nuts, or bulging of plates. 
5) Where the parts joined are in compression and the limits that are given as a multiple of t 
are exceeded, a reduced yield stress of the outer plies shall be used, with the reducing 
factor, 𝑘𝑟, taken from Equation 15.5.1.5a. Where the limits are exceeded in two 
directions, the lesser value of the reducing factor in the two directions shall be used. 
𝑘𝑟= (
𝑘0
𝑘𝑎)
2
, but in no case greater than 1 
Equation 14.5.1.5a 
where  
𝑘0 
is the permitted maximum multiple of t 
𝑘𝑎 
is the actual multiple of t. 
Downloaded from https://www.standardsforhighways.co.uk on 12-Nov-2025, CS 456, published: Mar-2020



======================================================================
PAGE 92 of 174
======================================================================
91 
 
NOTE 3 
Where the plates are in compression, the requirements for spacing given as a multiple of t 
are intended also to prevent local buckling of the plates. 
6) Where the parts joined are in compression and the  limits quoted as absolute dimensions 
are exceeded, the connections shall be examined carefully to determine whether any 
corrosion has occurred.  
7) Where spacing is staggered, the same approach as in (1) to (6) above may be used. 
8) A similar approach to (5) above may be used in cases of non-compliance with 14.5.1.4. 
However, in this case the reducing factor, 𝑘𝑟, for yield stress, to be applied to the plate or 
other part subjected to compression or shear should be taken from Equation 14.5.1.5b:  
𝑘𝑟= (
𝑏
4𝑆𝑎)
2
, but in no case greater than 1 
Equation 14.5.1.5b 
where  
𝑏 
is as defined in 14.5.1.4. 
𝑆𝑎 
is the actual spacing between the centres of the two consecutive bolts or rivets 
connecting the stiffener to the plate or other part subjected to compression or 
shear. 
14.5.2 
Edge and end distance 
 
[BS5400-3, Add at end of clause 14.5.2] 
Where for assessment purposes any of the above limits for design are not complied with, the 
strength of the fastener or plate shall be reduced as follows:  
1) Where a fastener is adjacent to an edge that is parallel to the direction of force, the value 
of 𝑘2 in 14.5.3.6 shall be linearly reduced from the value 2.5 when the edge distance is 
1.2𝑑 to a value of zero when the edge distance is 0.8𝑑.  
2) Where the end distance of a fastener at the end of a plate is not less than 0.8𝑑 and the 
load is applied from the fastener to the plate in a direction away from the plate edge, no 
reduction shall be required due to end distance. Fasteners closer than 0.8 to the end of 
the plate shall be ignored.  
3) Where a fastener is adjacent to the end of a plate and the load is applied from the 
fastener to the plate in a direction towards the plate edge, the value of 𝑘2 in 14.5.3.6 shall 
be reduced linearly from the value of 1.2 when the edge distance is 1.2𝑑 to a value of 
zero when the edge distance is 0.9𝑑.  
4) Where the edge distance is less than 1.5𝑑, the friction capacity shall be reduced linearly 
to a value of zero when the distance is 1.0𝑑. 
5) Where strengths are mutually affected by more than one limit, the resulting reduction 
factors shall be multiplied together. 
14.5.3 
Strength of other fasteners and HSFG bolts not acting in friction 
14.5.3.1 
General 
 
[BS5400-3, Add at end of clause 14.5.3.1] 
Where for assessment purposes any of the general or specific requirements of this clause or 
any of the following sub-clauses are not met, due allowance shall be made on the strength of 
the fasteners.  
Downloaded from https://www.standardsforhighways.co.uk on 12-Nov-2025, CS 456, published: Mar-2020



======================================================================
PAGE 93 of 174
======================================================================
92 
 
NOTE 1 
For rivets tests have shown that the actual strength capacity often exceeds that shown by 
calculations. Consequently testing of connections could show greater strength than that 
specified in the standards. 
Where black bolts have been used in permanent main structural connections, their 
assessment shall include a fatigue check. 
NOTE 2 
Fatigue check of black bolts is generally as Class G detail.  
Bolts shall be assumed to be black bolts and rivets shall be assumed to be hand driven 
unless there is evidence to the contrary. 
As an alternative, the requirements in BS EN 1993-1-8 together with the partial factors for 
materials in BS EN 1993-1-8 may be used to determine the strength capacity. 
NOTE 3 
Capacity from BS EN 1993-1-8 is based on the ultimate strength of the bolts or rivets rather 
than the yield stress.  
The diameter of the hole shall be taken as given on record drawings.  
Where the hole diameter is not known, it may be taken as a normal clearance hole of 2mm 
greater than the bolt diameter for bolts smaller than 27mm and 3mm greater than bolt 
diameter for bolts of 27mm and over. 
For structures to imperial units, reference should be made to contemporary standards for the 
limiting sizes of holes.  
NOTE 4 
Typically, clearance holes were taken to be 1/16"(1.6 mm) larger than the bolt; rivets were 
driven in holes 1/16" (1.6 mm) greater than their nominal diameters.  
Where there is reason to suggest that the holes are oversize, this shall be investigated or a 
suitable allowance made.  
NOTE 5 
To determine the actual diameter, d, of the holes in individual plies, and whether holes have 
been reamed, it can be necessary sometimes to remove sample bolts. 
Where the bolt holes are larger than clearance holes, the capacity of the connection shall be 
taken as a lower bound capacity which is calculated to prevent excessive deformation or 
premature failure of individual bolts.   
For the application of 14.5.3.1, all connections that are subjected to live or wind load effects 
shall be considered to be “permanent main structural connections”. 
Where HSFG bolts are used in connections with mixed bolts and rivets, the HSFG bolts 
should be considered only to act in friction at ULS, as the rivets cannot accommodate the slip 
necessary for clearance bolts to act in bearing/shear. 
14.5.3.2 
Bolts subjected to axial tension 
 
[BS5400-3, Add at end of clause 14.5.3.2] 
Where the manufacturing standard of bolts is BS 3692, BS 4190, BS 4395, or other known 
standards, values of tensile area and 𝜎𝑡 shall be taken from the relevant standard. 
Where the relevant manufacturing standard of bolts is not known, the tensile area may be 
taken as 60% of the shank area. 
Downloaded from https://www.standardsforhighways.co.uk on 12-Nov-2025, CS 456, published: Mar-2020



======================================================================
PAGE 94 of 174
======================================================================
93 
 
Where the relevant value of 𝜎𝑡 is not known, a worst credible value shall be assumed.  
NOTE 1 
A worst credible value for 𝜎𝑡 of 230 N/mm2 can be presumed in most cases. 
Alternatively, tensile tests may be carried out on a statistically significant sample of bolts 
taken from the structure. 
NOTE 2 
See also 4.3.3. 
High Strength Friction Grip (HSFG) bolts specified to BS 4395-2 shall not be used to resist 
applied axial tension. 
NOTE 3 
BS 4395-2 covers HSFG grade 10.9 bolts. 
14.5.3.3 
Rivets subjected to axial tension 
 
[BS5400-3, Add at end of clause 14.5.3.3] 
Where there is significant loss of rivet heads, the tensile capacity shall be reduced. 
Where rivets are subject to tension due to live loads, 𝜎𝑓 shall be reduced to that for 
countersunk rivets, for which the remaining effective head diameter is not more than 1.3 
times the nominal diameter.  
Where rivets are subject to tension due to live loads and the remaining effective head 
diameter is less than 1.3 times the nominal diameter, 𝜎𝑓 shall be reduced to zero.  
Where the sizes of the rivet holes are not known, sample rivets of each head size and 
diameter shall be removed to determine the size of the hole.  
14.5.3.4 
Bolts subject to shear only 
 
[BS5400-3, Add at end of clause 14.5.3.4] 
For bolts other than turned barrel bolts, the bolt shank area should only be taken as the 
shear area if it can be ensured from bolt dimensions on drawings or otherwise that the 
threaded length is clear of the shear planes.  
When checked for the shear capacity of HSFG bolts that are in accordance with BS 4395 
Parts 1 and 2 in accordance with 14.5.4.1.1 (b), the shear planes should be assumed to pass 
through the threaded length. 
NOTE 2 
For HSFG bolts in accordance with BS 4395 Parts 1 and 2, it would have been desirable at 
installation to have a reasonable thread length within the grip length of the bolt, as the major 
proportion of bolt extension takes place in this length. 
14.5.3.8 
Long grip rivets 
Where the grip length of a rivet exceeds eight times the diameter of the hole, the connection 
shall be inspected carefully for any signs of slip or separation at the interfaces. 
 
 
Downloaded from https://www.standardsforhighways.co.uk on 12-Nov-2025, CS 456, published: Mar-2020



======================================================================
PAGE 95 of 174
======================================================================
94 
 
14.5.4.1.1 Ultimate limit state 
 
[BS5400-3, Add at end of clause 14.5.4.1.1] 
Friction group bolts of types, arrangements or tightness not in accordance with this or any of 
the following sub clauses shall be assessed by reference to 14.2 and published data relating 
to the bolt type or by tests on selected bolts in the structure.  
Where waisted shank bolts are used and evidence of slip indicates that the bolts are acting in 
bearing/shear, the following shall apply: 
1) each bolt should be inspected to confirm that it has not fractured, and
