Repository: khanasyab/claude-code-task-4-Building-And-Road-Code

File: UK/CS_456_-_The_assessment_of_steel_highway_bridges_and_structures.txt (part 6 of 9)
3. Assessment process and basis of assessment fo...
Table 3.10a Condensed commercial vehicle axle weight spectrum
Total axle weight (kN)
Total number of axles for 106 vehicles
2) the strength of the fastener shall be calculated as for a bolt in bearing/shear based on the 
waisted diameter. 
NOTE 1 
Normally only ULS is to be assessed and not SLS, but see assessment criteria given in 
14.2.3. In most cases the shear/bearing capacity will determine the strength of the fasteners.  
14.5.4.2 
Friction Capacity 
 
[BS5400-3, Add at end of clause 14.5.4.2] 
Where bolts have been tightened in accordance with BS 4604 and the condition of the 
friction surface during installation is known with confidence and there is no evidence of 
contamination,  
1) the partial factor 𝛾𝑚 shall be taken as 1.30 at the ultimate limit state and 1.20 at the 
serviceability limit state, and  
2) 𝜇 may be taken as given in 14.5.4.4. 
Where circumstances are different from the above, the following shall apply: 
1) determine appropriate partial factors and 𝜇 factors by taking into account the probable 
prestress in the bolts and the condition of the friction surfaces.  
2) determine values for 𝛾𝑚 based on the methods given in 4.3.3. 
3) Where the condition of the friction surface is unknown and it is impracticable to remove 
any cover for inspection, use a value of not greater than 𝜇= 0.10. 
NOTE 1 
For blasting carried out in accordance with the Specification for road and bridge works (1976 
Edition), 1st quality to BS 4232 would have been required, for which a value of 𝜇= 0.5 is 
appropriate. The value of 𝜇= 0.45 was recommended for other qualities of blast cleaned 
surfaces to BS 4232 (by BA19/85 - withdrawn). 
NOTE 2 
Departmental Standard BD 7/81 (now CD 361) specified a 3rd quality blast cleaning to BS 
4232 for weathering steel, for which 𝜇= 0.45 was recommended. 
14.5.4.4 
Slip factor 
 
[BS5400-3, Amend clause 14.5.4.4] 
The text “to the satisfaction of the Engineer” on the last line shall be deleted. 
 
 
Downloaded from https://www.standardsforhighways.co.uk on 12-Nov-2025, CS 456, published: Mar-2020



======================================================================
PAGE 96 of 174
======================================================================
95 
 
14.5.4.5 
Oversized and slotted holes 
 
[BS5400-3, Add at end of clause 14.5.4.5] 
Where the size of the holes is larger than the limits in the Table 12 or cannot be confidently 
taken to lie within the limits, the performance of the connection shall be assessed on an 
individual basis, paying particular attention to the likely condition of the interfaces and the 
consequences if slip were to occur.  
Alternatively, the capacity of all bolts in holes which do not comply with the limits may be 
taken as zero and the adequacy of the connection determined from the capacity of the 
remainder of the bolts.  
Where it is known or confidently believed that the size of the holes complies with Table 12, 
𝑘ℎ may be taken as 0.85 for over-sized and short slotted holes, or 0.70 for long slotted holes.  
Table 12 may be interpolated for use with imperial sizes and minor infringements arising from 
conversion ignored.  
The reduction factor 𝑘ℎ should be applied if the hole in any of the plies is greater than 
normal. 
Values of 𝑘ℎ shall not be extrapolated to less than those quoted above except after 
verification by testing. 
NOTE 1 
Where the clearance around HSFG bolts is greater than that in normal clearance holes, the 
potential movements if slip should occur is greater. There is also a greater risk of impact and 
consequent fracture of the stressed bolt if a sudden slip occurs. In such circumstances it is 
usual to specify a higher factor against slip and this is achieved by applying the reduction 
factor 𝑘ℎ to the calculated friction capacity.  
14.6 
Welded connections 
14.6.1 
General 
 
[BS5400-3, Add at end of clause 14.6.1] 
Welded connections known to have been welded in accordance with BS EN 1011, BS 5400-
6, BS 5135: 1974 or BS 5135: 1984 may be assessed using the strengths in 14.6.2.3 for butt 
welds and in 14.6.3.11 for fillet welds.  
Welded connections not known to comply with the above standards may be assessed using 
the following alternative criteria for strength: 
1) Where butt welds are in compression the strength may be taken as defined in 14.6.2.3 
2) Where butt welds are in tension or shear and are free from surface cracks the strength 
may be taken as: 
a. 
equal to the strength as defined in 14.6.2.3, for welds complying with the re-
inspection criteria in Annex I, or  
b. 
85% of the strength defined in 14.6.2.3, for other cases. 
3) Where fillet welds are constructed to BS 153: Part 1: 1958 or BS 153: Part 1: 1972 and 
are free from surface cracks, the strengths may be taken as: 
a. 
equal to those derived from 14.6.3.11, for welds complying with the re-inspection 
criteria in Annex I, or 
Downloaded from https://www.standardsforhighways.co.uk on 12-Nov-2025, CS 456, published: Mar-2020



======================================================================
PAGE 97 of 174
======================================================================
96 
 
b. 
90% of the strength derived from 14.6.3.11, for other cases. 
4) Where fillet welds are not in accordance with (3) but are free from visible surface cracks, 
the strengths may be calculated in accordance with 14.6.3.11, but replacing the term 
𝜎𝑊= 0.5(𝜎𝑦 +  455) by: 
a. 
𝜎𝑊= 0.5(𝜎𝑦 +  400), for welds complying with the re-inspection criteria in Annex 
I, or 
b. 
𝜎𝑊= 0.4(𝜎𝑦 +  400), for other cases. 
Where any of the general or specific requirements of this or any of the following sections are 
not met, due allowance shall be made in the assessment of the strength of welds. 
Crack like defects in critical tensile regions shall not be permitted. 
NOTE 1 
Welded connections in existing bridges can also be deficient in terms of their toughness 
properties, which cannot be measured in-situ by non-destructive testing. The requirements 
for toughness are given in 6.5. 
Where welds are not detailed in accordance with requirements of this document, any 
reduction of strength or fatigue implications should be taken into account.  
NOTE 2 
Examples of non-complying details might be: 
1) welds not detailed to BS 5135 or of yield stress less than that of parent material (14.6.1);  
2) intermittent or partial penetration butt welds (14.6.2);  
3) fillet welds with excessive gaps, incomplete end welds or returns, end connections with 
non-complying side fillets or overlaps and packings not trimmed flush (14.6.3);  
4) non-complying plug welds (14.6.4);  
5) welds with defects.  
NOTE 3 
Often it will not be known whether welds had been detailed to BS 5135, (ie with root face and 
gap dimensions as recommended), but this would not be detrimental provided appropriate 
procedural and production testing was undertaken at the time of construction. 
NOTE 4 
It can reasonably be argued that bridges constructed since 1974 (ie at publication of BS 
5135) will have been welded to BS 5135 such that their weld metal yield strength is at least 
equal to that of the parent metal, and that full penetration was likely to have been achieved in 
the butt welds where this was intended.  
NOTE 5 
The same are also likely to be true for bridges welded to the earlier standards BS 1856 and 
BS 2642. However at that time the sensitivity of equipment for non-destructive testing of 
welds was such that significant hidden defects could remain undetected, whereas visible 
defects would have been discovered and repaired. Except in cases where other evidence is 
available, it would therefore appear prudent to downgrade the strength of welds in bridges 
built prior to 1974 where hidden defects or lack of penetration could be significant, i.e. in butt 
welds.  
NOTE 6 
It is a fact that all welds contain defects of one sort or another, there being no such thing as a 
perfect weld. Many defects such as porosity and minor lack of penetration do not significantly 
affect strength. BS 153: 1972 allowed butt welds to be treated as parent metal. Permissible 
stresses in fillet welds were between 0.43𝜎𝑦 for Grade 43 to 0.37𝜎𝑦 for Grade 50. Allowing for 
the factor of safety of 1.7 in BS 153: 1972, the corresponding values from BS 5400-3 are 
0.43𝜎𝑦 for side fillets in Grade 43 and 0.35𝜎𝑦 for side fillets in Grade 50. It appears, therefore, 
that although BS 5135 was not available, the BS 5400-3 strengths were considered to be 
satisfactory in 1972.  
Downloaded from https://www.standardsforhighways.co.uk on 12-Nov-2025, CS 456, published: Mar-2020



======================================================================
PAGE 98 of 174
======================================================================
97 
 
NOTE 7 
The value of 𝛾𝑚 used at ultimate limit state in BS5400-3 for fillet weld strength is increased 
from 1.1 to 1.2 by BD 13/90. The value of 1.1 was based on the calibration of pre-1974 
results. The strengths of welds in bridges built before 1974 are therefore downgraded unless 
evidence is available that welds comply with modern standards. It is not easy to stipulate a 
value for 𝛾𝑚 to represent a downgrading because 𝛾𝑚 already varies depending upon the type 
of member. The simplest way is to reduce the yield stress of the weld metal. The measure of 
strength reduction due to the presence of weld defects is addressed by BS 7910 in detail, but 
a basis for assessment is to assume that the strength of the welds are downgraded by a 
maximum of 15% unless there is evidence that the weld complies with the re-assessment 
criteria in Annex I by results of n.d.t either at the time of construction or since. 
 
[BS5400-3, Delete existing clause 14.6.2.1 and replace with] 
14.6.2.1 
Intermittent butt welds 
For the assessment of intermittent butt welds, a length equal to three times the throat 
thickness at each end of any intermittent length shall be ignored in the calculation of 
strength. 
NOTE 1 
It is unlikely that the intermittent butt welds will exist often. The assessment provisions ignore 
a length at the weld ends because full penetration is difficult to achieve here. Arbitrarily it is 
proposed to deduct the contribution of the weld ends equal to approximately three times the 
throat thickness.  
 
14.6.2.2 
Partial penetration butt welds 
 
[BS5400-3, Add at end of clause 14.6.2.2] 
The strength of partial penetration butt welds shall be calculated as for fillet welds. 
For single sided joints where transverse bending causes tension across the root then the 
yield stress of the weld metal shall be taken as 50% of the weaker of the parts joined in 
assessing the resistance to transverse bending.  
NOTE 1 
BS5400-3 effectively bars the use of partial penetration butt welds under tensile stress and 
was drafted to avoid designs where cross bending is applied to single sided welds such that 
the root is operating at peak tension. However, in many cases partial penetration welds are 
provided as part of a two sided joint and cross bending does not put the root into peak 
tension.  
NOTE 2 
In assessment it is reasonable that partial penetration welds be treated as for fillet welds 
when they are not eccentric. Where single sided welds occur then the tensile stress in the 
root is limited arbitrarily by assuming that the yield stress of the weld metal is 50% of the 
strength of the weaker part joined. 
Partial penetration butt welds in non-fatigue prone connections may be assessed by 
reference to BS 5950.  
NOTE 3 
BS 5950 does not apply for eccentric welds carrying tension or compression. 
Where welds are not known to have been tested through procedure trials at the time of 
construction nor demonstrated by testing, the throat thickness of a partial penetration butt 
weld shall be taken as 90% of the nominal. 
Downloaded from https://www.standardsforhighways.co.uk on 12-Nov-2025, CS 456, published: Mar-2020



======================================================================
PAGE 99 of 174
======================================================================
98 
 
14.6.3.9 
Effective throat of a fillet weld 
 
[BS5400-3, Amend clause 14.6.3.9] 
The text on paragraph 2, line 2, “to the satisfaction of the Engineer” shall be deleted. 
 
[BS5400-3, Add at end of clause 14.6.3.9] 
NOTE 1 
Until 1995, UK practice for showing the sizes of fillet welds on drawings was normally by 
indicating the leg length. Stating throat thicknesses on weld drawings, instead of leg lengths, 
only started coming into British practice with the introduction of BS EN 22553 in May 1995. 
14.7.2 
Other combinations 
 
[BS5400-3, Amend clause 14.7.2] 
The text on line 3, “to the satisfaction of the Engineer” shall be deleted. 
 
 
Downloaded from https://www.standardsforhighways.co.uk on 12-Nov-2025, CS 456, published: Mar-2020



======================================================================
PAGE 100 of 174
======================================================================
99 
 
 
[BS5400-3, Add new clause 15] 
15 
Outmoded forms of construction 
 
15.1 
General 
This section shall be used to assess the buckle plate, joggled stiffener and knee stiffener 
forms of construction.  
Any outmoded forms not covered within this section shall be assessed using the relevant 
section of this document where possible.  
NOTE 1 
In some cases additional studies, special analyses and tests could be beneficial to the type 
and form of outmoded construction encountered, to supplement the assessment checks 
carried out. 
15.2 
Buckle plates 
15.2.1 
General 
Buckle plates consisting of vertically curved steel plates with ballast or non-structural filling 
and spanning between supporting steel members shall be assessed by 15.2.2 or 15.2.3 as 
appropriate. 
NOTE 1  
Buckle plates are an outmoded form of construction in which curved or "buckled" steel (or 
wrought iron) plates span between supporting beams as shown in Figure 15.2. Buckle plates 
can either be arched (bowing upwards) or suspended (bowing downwards) and are normally 
riveted or bolted down to the supporting steelwork. It is noted by one reference that buckle 
plates were unsuitable for supporting block pavement under concentrated moving loads. 
 
 
Figure 15.2 – Buckle plates 
 
NOTE 2 
There appears to be little published information or methods of design for buckle plates. 
However some capacities are provided by the 1920 “Arrol’s Bridge & Structural Engineer’s 
Handbook” from experiments with arched wrought iron plates 0.91m square and with 50mm 
rise (see ref 15.2.1). Comparison of these capacities with notional calculations based on 
various design approaches are shown in Table 15.2. The capacities calculated for 
comparison assume a uniformly distributed loading and a “working stress” approach with 
mild steel at 165 N/mm2 bending stress. 
 
 
Downloaded from https://www.standardsforhighways.co.uk on 12-Nov-2025, CS 456, published: Mar-2020



======================================================================
PAGE 101 of 174
======================================================================
100 
 
Table 15.2 – Buckle plate capacity compared with 1920 Arrol Handbook 
Plate 
Thickness, 
mm 
Arrol 1920 
Handbook 
Flat Plate 
Suspended 
Arched 
Encastré 
Simply 
supported 
Thrust=  𝑤𝐿2/8𝑟 
Buckling 
assuming strut 
with 𝑙𝑒= 𝑠𝑝𝑎𝑛/2 
6.2 
54 
24 
18 
502 
40 
7.9 
75 
38 
28 
629 
76 
9.5 
100 
55 
41 
757 
129 
Note 
Buckle plate 0.91m2, supported 4 sides. Table shows capacity for uniformly distributed 
loading compared with 1920 Arrol Handbook, safe u.d.l. in kN/m2. 
 
NOTE 3 
The comparisons in Table 15.2 show that buckled plates derive some benefit from arching 
action, but that full horizontal thrust capacity is probably not available. It is seen that a 
reasonable comparison is reached assuming that the plate when acting as an arch is 
analogous to a strut having an effective length equal to half the span. Clearly in practice the 
capacity depends on: 
1) Span, plate thickness and rise; 
2) Whether supported, or stiffened, on 2 or 4 sides; 
3) Form of filling, loose or solid; 
4) Resistance to thrust by connections and capacity of supporting members; 
5) Uniform or concentrated loading. 
NOTE 4 
In order to establish a fully reliable assessment method it would be necessary to undertake 
research by testing. The number of different forms of buckle plates means that this could be 
extensive. It is unwarranted compared with the number of bridges likely to be remaining in 
service carrying traffic loading on buckled plates, because often they occur beneath footways 
only. A simple and conservative approach is therefore proposed for checking the capacity of 
buckle plates typically encountered based on the available information given above and upon 
judgment. A simplified approach based on arch or catenary action is considered appropriate 
for spans up to 1.2m only, with rise between 1/12th and 1/18th of the span, where the plates 
are riveted or bolted down on at least 2 sides. In other cases and where the structure is 
limited by the thrust capacity of the fixings or supporting members, then a flat plate approach 
is used.  
15.2.2 
Spans of 1.2 m or less 
Where the clear span measured between edges of supporting members is 1.2 m or less and 
complies with the following: 
1) the rise is between 1/12th and 1/18th of the clear span, and 
2) the plate thickness is at least 6 mm,  
the strength may be assessed assuming arch or catenary action with the horizontal thrust 
taken as 𝐻 from Equation 15.2.2.  
𝐻 
=
𝑤𝐿2
8𝑟 per unit width 
Equation 15.2.2 
where 
𝑤  
is the pressure on surface of plate due to dead loads and dispersed live load. 
Concentrated wheel loads over the plate can be dispersed at 1:1 for solid filling 
Downloaded from https://www.standardsforhighways.co.uk on 12-Nov-2025, CS 456, published: Mar-2020



======================================================================
PAGE 102 of 174
======================================================================
101 
and at 1(horizontal) to 2(vertical) for loose filling. The maximum pressure 
calculated is assumed to occupy the full area of the plate. 
𝐿  
is the span of buckle plate between edges of supporting members. 
𝑟  
is the rise of buckle plate. 
Where arching action is used, the capacity of the arch for horizontal thrust may be checked 
as a straight compression members in accordance with 10.6, with parameters taken instead 
to be the following when calculating the value of 𝜎𝑐: 
𝜂  
is the buckling parameter to be taken as 𝜂= [𝑎(𝜆−15)]. 
𝑙𝑒 
is the effective length, to be taken as extending from the end of the span to the 
intersection point with the wheel distribution, but not less than 0.5𝐿. 
NOTE 1 
This 𝜂 value is consistent with the BS5400-3 clause, i.e. without using measured 
imperfections. 
Where catenary action is used, the capacity for tension in the plate shall be checked as a 
tension member in accordance with clause 11.  
Where arch or catenary action is assumed, the fixings and the supporting members shall be 
capable of resisting the horizontal load.  
Alternatively to the methods above, the buckle plate may be checked as a flat plate without 
the effects of catenary or arch behaviour. 
15.2.3 
Spans of more than 1.2 m 
Domed buckle plates of spans greater than 1.2m shall be checked as flat plates unless 
testing or detailed analysis is carried out demonstrating greater capacity. 
Suspended buckle plates of spans greater than 1.2m may be checked as a flat plate or as a 
tension member according to the method in 15.2.2. 
15.3 
Joggled stiffeners 
15.3.1 
Assessment of joggled stiffeners 
The criteria for assessment of joggled stiffeners shall use the additional requirements of 
15.3.2 or 15.3.3 combined with the relevant sub-clauses of 9.13 or 9.14 as appropriate, to 
derive effective sections and loading and assess the strength.  
In addition, the limitations on shape shall be addressed in accordance with 9.3. 
NOTE 1 
Joggled stiffeners to beams are an outmoded form which occurs in riveted construction 
where the necessity to employ flange angles interrupted the web depth. This means that 
stiffeners are “joggled” to clear the vertical leg of the flange angles. The alternative was to 
insert packings between stiffener and web as practised when the stiffeners acted as bearing 
stiffeners. The different types are shown in Figure 15.3. 
Downloaded from https://www.standardsforhighways.co.uk on 12-Nov-2025, CS 456, published: Mar-2020



======================================================================
PAGE 103 of 174
======================================================================
102 
 
 
Figure 15.3 – Stiffener types in riveted construction 
NOTE 2 
Joggled or knee stiffeners ((i) & (iv) above) introduce a local eccentricity which could reduce 
their strength (although no experimental work is known) in carrying axial load, i.e. as a 
bearing stiffener, but much less likely to reduce their effectiveness as intermediate stiffeners. 
This had been appreciated in the drafting of old codes such that it is unlikely in practice that 
joggled or knee stiffeners will exist except as purely intermediate stiffeners.  
15.3.2 
Joggled stiffeners acting as transverse web stiffeners other than at supports 
Joggled or knee type transverse stiffeners shall be assessed as transverse web stiffeners.  
Where an axial force resulting from application of 9.13.3.1 (c), (d), (e) and (f) is applied to 
joggled or knee type stiffeners other than within the straight portion between joggles, the 
additional bending stress introduced by the shape of the stiffener shall be included within the 
joggle height when checking yielding of the stiffener under 9.13.5.2. 
The additional bending stress shall be in accordance with 1 for joggled stiffeners and in 
accordance with 2 for knee stiffeners: 
1) For joggled stiffeners the bending stress shall be calculated assuming that a bending 
moment is applied to each stiffener leg equivalent to its axial load multiplied by an 
eccentricity equal to one half of the joggle offset.  
The joggle height over which the bending stress can be included shall be taken as at the 
level of the joggle and extending to the first fastener either side which connects the 
stiffener to the web. 
2) For knee stiffeners the bending stress shall be calculated assuming that a bending 
moment is applied to each stiffener leg equivalent to its axial load multiplied by an 
eccentricity equal to one half of the horizontal distance from the centroid of the stiffener to 
the point of intersection of its flange with the beam flange. 
The height, over which the bending stress is to be included, shall be taken as from the 
flange in contact with the stiffener to the first fastener where the stiffener is connected to 
the web. 
15.3.3 
Joggled stiffeners acting as load bearing support stiffeners 
Where joggled stiffeners or knee stiffeners occur as load bearing support, the additional 
bending stress introduced due to the shape of the stiffener shall be assessed when applying 
9.14.4.1. The additional bending stress may be calculated in accordance with 15.3.2.  
Downloaded from https://www.standardsforhighways.co.uk on 12-Nov-2025, CS 456, published: Mar-2020



======================================================================
PAGE 104 of 174
======================================================================
103 
 
NOTE  
Where stiffeners act as bearing stiffeners then either packed or gusseted stiffeners would 
appear to require no special assessment over existing BS 5400-3 requirements. Joggled or 
knee types deserve consideration, although it seems unlikely that many will exist because of 
the requirements of the old codes. 
Joggled gusseted stiffeners and knee gusseted stiffeners can be assessed more easily by 
ignoring the joggled region from assessment.  
 
 
Downloaded from https://www.standardsforhighways.co.uk on 12-Nov-2025, CS 456, published: Mar-2020



======================================================================
PAGE 105 of 174
======================================================================
104 
 
 
[BS5400-3, Add new clause 16] 
16 
Bearings and bearing areas 
 
16.1 
General 
Bearing types within scope of BS 5400-9 shall be assessed to BS 5400-9.  
Steel bearings of types outside the scope of BS 5400-9 shall be assessed using BS 5400-3 
(as implemented by this document).  
Bearings may alternatively be assessed to BS EN 1337 where applicable. 
Where movement of a bearing is impaired or restricted, then load effects shall be included in 
the assessment in accordance with CS 454.   
NOTE 1 
The transfer of horizontal loadings, especially longitudinal forces, can also be uncertain. As 
far as temperature restraint effects are concerned it is likely that structure will be showing 
signs of distress, such as by local spalling of masonry, where temperature effects have been 
relieved. The specific assessment of inbuilt temperature effects is therefore considered of 
secondary importance because it is mainly a question of unserviceability. 
16.2 
Beams without bearings 
Where beams do not have discrete bearings and bear directly on concrete, brickwork, or 
masonry substructures with or without a bearing plate or other distributive layer, then the 
local distribution of load to the substructure shall be assessed taking due account of any 
rotation or movement.  
Patch loading to the web of the beam shall be assessed in accordance with 9.9.6 where 
appropriate. 
16.3 
Pressure distribution under bearing areas 
Where the end of a beam bears directly on a substructure without bearings a linear pressure 
distribution shall be assumed varying from a maximum at the inner face of the contact area 
down to zero at the far face or free end of the girder.  
The assumed length of the contact area shall not exceed the length of girder in contact, or 
the depth of the beam if less.  
For distribution transversely or in other directions as appropriate, a dispersal angle of 2 
horizontal to 1 vertical shall be assumed through any flange angles, flange plate(s) and 
bearing plate (s) present onto the surface of concrete, brickwork, masonry or other material 
of the substructure.  
NOTE 1 
This assumption follows that in BS 153. 
The effective span of the beam shall be assumed to extend from the centroid of the contact 
area determined. 
NOTE 2 
The dispersal angle and the extent of effective span are illustrated in Figure 16.3.  
Downloaded from https://www.standardsforhighways.co.uk on 12-Nov-2025, CS 456, published: Mar-2020



======================================================================
PAGE 106 of 174
======================================================================
105 
 
  
Figure 16.3: Distribution of pressure through bearing areas 
16.4 
Maximum pressures under bearing areas 
For concrete substructures the compressive stress in the contact area shall not exceed the 
allowable limits given by CS 455.  
For masonry bed stones the bearing stresses shall not exceed 0.4 𝑓𝑐𝑢, with 𝑓𝑐𝑢 being the 
characteristic compressive strength of the masonry. Where inspection has shown evidence 
of no local spalling, no cracking and no other distress, this value may be increased to 0.6 𝑓𝑐𝑢.  
The compressive strength of the masonry should be derived by testing where possible. 
Failing this, published information of guidance on strengths of different materials quoted in 
CS 454 should be used. 
Bearing loads shall be assumed to disperse at an angle of 1:1 through masonry bed stones 
down to supporting coursed masonry or brickwork. 
 
 
Downloaded from https://www.standardsforhighways.co.uk on 12-Nov-2025, CS 456, published: Mar-2020



======================================================================
PAGE 107 of 174
======================================================================
106 
 
Annex G - Equations used for production of curves in Figures 
G.8 
Limiting moment of resistance 𝑴𝑹 
 
[BS5400-3, Amend clause G.8] 
In the definition of 𝜂, the term 𝑙𝑤/𝑙𝑒 shall be omitted in the expressions for both Figure 11a 
and Figure 11b.  
The definitions of 𝑙𝑤 and 𝑙𝑒 shall be deleted. 
 
 
 
Downloaded from https://www.standardsforhighways.co.uk on 12-Nov-2025, CS 456, published: Mar-2020



======================================================================
PAGE 108 of 174
======================================================================
107 
 
 
[BS5400-3, Add new Annex H] 
Annex H - Derivation of nominal yield stress for assessment 
H.1 
General 
The nominal yield stress, 𝜎𝑦, for use in the assessment of existing bridges shall be derived 
using one of the methods from this Annex. Although written in terms of yield stress some 
methods may also be used to assess ultimate tensile stress. 
NOTE 1 
The choice of methods given in Annex H for deriving the assessment yield stress depend on 
the extent of knowledge of the origin and properties of the steel used in a structure. Some 
methods can also offer advantages for recent structures when there are several relevant 
mills’ test certificates showing a mean strength substantially greater than the specified 
minimum. 
H.2 
Yield stress based on specifications 
The nominal yield stress may be determined depending on the specification of the steel from 
construction using Table H.2. 
Table H.2 
Known specification of 
steel from construction 
Nominal yield stress 
BS EN 10025, BS 4360 or 
other steels in accordance 
with BS 5400-6. 
nominal yield stress to be taken as the minimum 
value specified in the relevant Standard. 
BS 15, BS 548, BS 968 or 
BS 2762 and thickness up 
to 63mm 
the nominal yield stress may be taken as the 
minimum value specified in the relevant Standard 
for material appropriate to the thickness of 16mm 
irrespective of the actual thickness of the 
component. 
Material quality specified 
is not known and no test 
information is obtained 
the steel may be assumed to be a mild steel 
grade with specified minimum yield stress in BS 
15 or BS 4360 appropriate to the date of 
construction provided that the steel can be 
identified, by means of trade marks or names, as 
being made by a recognised supplier. 
In all cases the material standard referred to should be that current at the date of fabrication.  
H.3 
Yield stress based on tests of the material in the component to be assessed 
For the nominal yield stress to be taken as the measured value without adjustment, the 
tensile testing shall be in accordance with BS 4360 and using a sample from the particular 
component to be assessed. 
These samples should be taken at the locations within the cross section defined in BS 4360. 
Downloaded from https://www.standardsforhighways.co.uk on 12-Nov-2025, CS 456, published: Mar-2020



======================================================================
PAGE 109 of 174
======================================================================
108 
 
H.4 
Yield stress based on mill test certificates or tests on samples 
H.4.1 
Yield stress based on mill test certificates or tests on samples taken from existing 
structures composed of BS EN 10025, BS 4360, BS 15, BS 548, BS 968 or BS 2762 
steel 
Where the nominal yield stress for assessment is derived from test results using this clause, 
the following shall all apply: 
1) mill test certificates for the material used are available or tests are undertaken on the 
materials for representative parts, and 
2) the materials were specified to one of BS EN 10025, BS 4360, BS 15, BS 548, BS 968 or 
BS 2762 
Where mill test certificates are available which can be identified as applying to the cast 
number and product type of the component being assessed but not necessarily to a 
particular batch from which the component was rolled, the nominal yield stress of that 
component may be taken as the greatest of the values from H.2 above and from Equations 
H.4.1a and H.4.1b. 
Where the results of tests in accordance with BS 4360 on samples taken from components 
of the same profile and the same structure as the part to be assessed are obtained, the 
nominal yield stress of that component may similarly be taken as the greatest of the values 
from H.2 above and from Equations H.4.1a and H.4.1b. 
𝜎𝑦 
= 𝜎𝑦𝑚(1 −0.128 (
𝑛+1
𝑛)
0.5
)  
Equation H.4.1a 
𝜎𝑦 
=
𝜎𝑦𝑚−1.2𝑘𝑠∗
0.93+17.4(𝑠∗𝜎𝑦𝑚
⁄
)
2 
Equation H.4.1b 
where  
𝜎𝑦𝑚 
is the mean of the yield stresses on the relevant certificates or obtained from 
the tests. 
𝑛 
is the number of relevant certificates or test results. 
𝑠∗ 
is the standard deviation from 𝜎𝑦𝑚 of the relevant test results. 
𝑘 
is a statistical coefficient values of which are given in Table H.4 for various 
numbers, 𝑛, of relevant test results. 
 
NOTE 1 
The statistical Equation H.4.1a is based on the assumption that the coefficient of variation of 
yield stress of parts of the same product type is 6.4% from one case of modern UK structural 
steels, and is derived by use of a one-sided confidence interval calculation as described in 
BS 2846: Part 2: 1981, using a 95% confidence interval. However, owing to the uncertainties 
involved in assessing population statistics from small numbers of samples, the equation does 
not provide a benefit unless the mean yield stress is relatively high and/or many relevant test 
results are available. 
NOTE 2 
The Equation H.4.1b is based on that described in BS 2846: Part 3: 1975  Table 7 in which 
two alterations are made:  
1) a factor of 2/1.65 is introduced to allow for the overestimation of the static yield stress 
due to the high strain rates used in mill testing, and  
Downloaded from https://www.standardsforhighways.co.uk on 12-Nov-2025, CS 456, published: Mar-2020



======================================================================
PAGE 110 of 174
======================================================================
109 
 
2) a reduction factor is introduced to apply when the variability in the yield stress exceeds 
that of current UK structural steels in order to avoid modification to the partial safety 
factors in 4.3. 
Where for Equation H.4.1b few results are available having a high coefficient of variation, the 
value of this coefficient of variation judged as the maximum credible may be used instead of 
the value from the tests.  
NOTE 3  
The Equation H.4.1b requires no prior knowledge of the coefficient of variation but can 
produce pessimistic values when few results are available having a high coefficient of 
variation.  
NOTE 4  
For the statistical analysis to be valid, the specimens tested are asked to be supplied from 
the same source as the component being assessed, and the tests are assumed to be 
undertaken on material from the same part of the cross section (e.g. flange when assessing 
flange strength) at the locations defined in BS 4360.  
Where a mill test certificate is available which is identified as applying to the same cast from 
which the component being assessed was rolled, or the result of a test on a sample taken 
from the component is obtained, the nominal yield stress may be taken from Equation 
H.4.1c: 
𝜎𝑦 
= 𝜎𝑦𝑡− 10 𝑁/𝑚𝑚2 
Equation H.4.1c 
 
where  
𝜎𝑦𝑡  
is the yield stress given on the certificate or obtained from the test in 𝑁/𝑚𝑚2. 
NOTE 5 
The greatest benefit can be expected to result from testing material taken from a critical 
component, but this is not always practical or desirable.  
 
 
Table H.4: Values of statistical coefficient k 
 
n 
2* 
3* 
4* 
5 
6 
7 
8 
9 
10 
11 
k 
257 
66 
5.14 
4.20 
3.71 
3.40 
3.19 
3.03 
2.91 
2.82 
n 
12 
13 
14 
15 
16 
17 
18 
19 
20 
21 
k 
2.74 
2.67 
2.61 
2.57 
2.52 
2.49 
2.45 
2.42 
2.40 
2.37 
n 
22 
23 
24 
25 
26 
27 
28 
29 
30 
  
k 
2.35 
2.33 
2.31 
2.29 
2.28 
2.26 
2.24 
2.23 
2.22 
  
n 
35 
40 
45 
50 
60 
70 
80 
90 
100 
Ꚙ 
k 
2.17 
2.13 
2.09 
2.07 
2.02 
1.99 
1.96 
1.94 
1.93 
1.65 
Note 
* The use of fewer than five test results is not recommended. 
H.4.2  
Yield stress in existing structures composed of other or unidentified steels: 
Where the steel material is not known to comply with BS EN 10025, BS 4360, BS 15, BS 
548, BS 968 or BS 2723, test results shall be used from samples taken from the components 
or similar components in the same structure to determine the yield stress and the nominal 
yield stress should be derived in accordance with Equation H.4.1b above. 
Downloaded from https://www.standardsforhighways.co.uk on 12-Nov-2025, CS 456, published: Mar-2020



======================================================================
PAGE 111 of 174
======================================================================
110 
 
In the absence of knowledge of the specification or test data related to the steel of a 
component, assumptions may be made as to the worst credible yield stress being the value 
judged to be the least that the actual yield stress would have.  
The worst credible yield stress should be taken as the steel of the weakest grade of 
structural steel in use at the time of construction.   
In this context the results of hardness testing (see 6.3) may be used to provide an estimate 
of the U.T.S. from which the grade of steel may be judged. 
Where worst credible values are used, the sensitivity of the strength of the structure to the 
yield stress of the component should be reviewed. 
NOTE 1 
Historic structural steel information is given in Reference 6.2.4. 
 
 
Downloaded from https://www.standardsforhighways.co.uk on 12-Nov-2025, CS 456, published: Mar-2020



======================================================================
PAGE 112 of 174
======================================================================
111 
 
 
[BS5400-3, Add new Annex I] 
Annex I - Inspections for assessment 
I.1 
General 
Inspections for assessment shall comply with the aims and provisions of CS 454 and where 
possible with the recommendations given in this Annex. 
I.2 
Preliminary inspection and criticality ratings 
A preliminary inspection shall be undertaken with nature and extent appropriate to: 
1) the prior knowledge of the construction of the bridge, including as-built drawings, 
construction procedures, dimensional surveys and material property data; and 
2) the criticality of each part of the bridge in relation to its overall and local structural 
adequacy. 
A preliminary inspection should establish the following: 
1) In the absence of drawings or previous dimensional surveys of any part of the whole of a 
bridge, the layout dimensions and nominal component sizes should be recorded. Details 
of all accessible connections should be measured and the locations of any inaccessible 
parts or connections should be noted.  
2) Where design drawings but no as-built drawings or previous dimensional surveys are 
available, the layout dimensions should be checked against the design drawings and 
nominal component sizes used should be verified. Connections should be visually 
inspected for compliance with the drawings and any variation in location or arrangement 
noted. 
3) For bridges where the load effects are sensitive to errors in level inclination or common 
planarity of bearings and no as built records of these are available, the bearings should 
be surveyed and the errors recorded. 
4) Locations of significant visible damage, deterioration or cracking should be recorded. 
NOTE 
Where the information from 1-3 is given by as-built drawings and/or previous surveys are 
available, the purpose of preliminary inspection is only to determine condition. 
An initial assessment of the adequacy of the structure should be undertaken using the best 
information then available.  
The initial assessment should be used to establish the relative criticality of each part and to 
identify what further information is required to enable the final assessment to be undertaken.  
Where information is lacking (e.g. material properties, or constructional imperfections), 
pessimistic assumptions should be made for the initial assessment.
